Repository: raise-KeyboardInterrupt/data-set_forked

This is a folder of the codes working with data collected from Keithley 2450 SourceMeter. The main used of these codes are for the data analysis of I-V characteristics of diodes 
at different temperatures. This experiment is aimed to quantify the temperature dependence of breakdown in 2.7 V and 9.1 V diodes and further investigate the behaviour of Zener 
parameter β and effective band gap at different temperatures. Reverse-bias I–V curves were measured for two diodes breakdown from liquid-nitrogen temperature to 
room temperature using four-wire sensing. Breakdown was defined operationally by the threshold voltage 𝑽𝐭𝐡 at which the reverse-current magnitude satisfied ∣ 𝑰 ∣=
𝟐. 𝟎 𝐦𝐀, extracted using both fixed-current interpolation and a piecewise-linear (ReLU) knee fit to assess method dependence. The 2.7 V diode showed tunnelling-dominated behaviour: the 
fitted tunnelling scale decreased approximately linearly with temperature, 𝒅𝜷𝒁/𝒅𝑻 = (−𝟖. 𝟓𝟐𝟖 ± 𝟎. 𝟑𝟎𝟎) × 𝟏𝟎−𝟑 V 𝐊^−𝟏, 
implying a decreasing effective band-gap proxy with 𝒅𝑬𝒈/𝒅𝑻 =(−𝟔. 𝟎𝟏𝟔 ± 𝟎. 𝟎𝟐𝟏) × 𝟏𝟎−𝟒 eV 𝐊^−𝟏. The 9.1 V diode exhibited 
the opposite 𝑽𝐭𝐡(𝑻) signature consistent with avalanche breakdown, although the extracted avalanche scale was less well constrained due to increased scatter and fit sensitivity.

File: 2.7 V zener diode/data/2.7 V zener diode at 125-124.9K.csv
data points,time/s,voltage/V,current/A,time SD,voltage SD,current SD
1,0,-0.499962687,-2.24E-07,2.541603573,1.025545345,0.014457972
2,0.08761718,-0.464615375,7.6458377407107E-08,,,
3,0.17522006,-0.429255396,2.55810505223053E-07,,,
4,0.26280778,-0.393906146,3.94663913994009E-07,,,
5,0.35040734,-0.358562618,4.64090675222906E-07,,,
6,0.43799474,-0.323214591,4.93018490033137E-07,,,
7,0.525587,-0.287860692,4.87233023704903E-07,,,
8,0.6131765,-0.252526492,5.27731799593312E-07,,,
9,0.70077178,-0.217147917,5.4508842595169E-07,,,
10,0.78837036,-0.181800902,5.62445109153487E-07,,,
11,0.87596612,-0.146450654,5.50874005966762E-07,,,
12,0.96356756,-0.111096472,5.50874005966762E-07,,,
13,1.05116048,-0.075747065,5.56659585981834E-07,,,
14,1.13877166,-0.040390681,5.62445222840324E-07,,,
15,1.22638604,-0.00504914,5.68230746011977E-07,,,
16,1.31399606,0.03030958,5.79801849198702E-07,,,
17,1.40161408,0.065653592,5.79801906042121E-07,,,
18,1.4892358,0.101007976,5.68230746011977E-07,,,
19,1.57684168,0.136360168,5.56659699668671E-07,,,
20,1.66445858,0.171712711,5.97158532400499E-07,,,
21,1.75208096,0.207068115,5.91373009228846E-07,,,
22,1.83969782,0.242400706,6.26086318789021E-07,,,
23,1.92731496,0.277763158,6.72370731535921E-07,,,
24,2.01492444,0.313117594,6.89727414737717E-07,,,
25,2.10253702,0.348470002,7.70724795984279E-07,,,
26,2.19013556,0.383816212,7.99652184468869E-07,,,
27,2.27774618,0.419161081,9.15361738407228E-07,,,
28,2.36537022,0.454509884,1.06578420400183E-06,,,
29,2.45296436,0.489864707,1.30877447190869E-06,,,
30,2.54056692,0.525208235,1.59804858412826E-06,,,
31,2.62816964,0.560557842,1.99724718186189E-06,,,
32,2.71577172,0.595909119,2.52372569775616E-06,,,
33,2.80338332,0.631255329,3.20062622449768E-06,,,
34,2.89099862,0.666607082,4.13208908867091E-06,,,
35,2.97860806,0.701954961,5.31232672074111E-06,,,
36,3.0662176,0.737308681,6.81076880937326E-06,,,
37,3.1538306,0.772721112,8.77204274729593E-06,,,
38,3.24144424,0.808068097,1.12193001768901E-05,,,
39,3.32905214,0.843417048,1.43087454489432E-05,,,
40,3.41665488,0.878766358,1.8150301912101E-05,,,
41,3.50426438,0.914111614,2.29117486014729E-05,,,
42,3.59188324,0.949458539,2.88476494461065E-05,,,
43,3.67949478,0.984802902,3.6038996768184E-05,,,
44,3.76711488,1.020159841,4.48271312052384E-05,,,
45,3.85473,1.055510283,5.54666112293489E-05,,,
46,3.94232462,1.090857625,6.83335238136351E-05,,,
47,4.02993546,1.126202583,8.37633924675174E-05,,,
48,4.11754276,1.161556959,0.00010219,,,
49,4.20514288,1.196903348,0.000124117,,,
50,4.29275652,1.232254982,0.000150059,,,
51,4.38036498,1.267669439,0.000180728,,,
52,4.46798926,1.303024292,0.000216673,,,
53,4.55559608,1.338362217,0.000258652,,,
54,4.6431867,1.373711348,0.00030769,,,
55,4.73077294,1.409068584,0.000364556,,,
56,4.81838286,1.444418311,0.000430382,,,
57,4.90599602,1.4797616,0.000506369,,,
58,4.99359368,1.515107036,0.000593677,,,
59,5.0812053,1.550459266,0.000693812,,,
60,5.168811,1.585817337,0.00080837,,,
61,5.25641844,1.621155024,0.000938838,,,
62,5.3440233,1.656501055,0.001087183,,,
63,5.43162624,1.691850781,0.001255436,,,
64,5.5192175,1.727204561,0.001445692,,,
65,5.60683206,1.762589097,0.001660546,,,
66,5.6944398,1.797937036,0.001902113,,,
67,5.78203626,1.833295822,0.002173463,,,
68,5.86964142,1.868637204,0.002477245,,,
69,5.95722724,1.903984666,0.002816951,,,
70,6.04482348,1.93933177,0.003195916,,,
71,6.1324331,1.974689007,0.003617914,,,
72,6.22003734,2.010028362,0.004086656,,,
73,6.30764568,2.045378923,0.004606643,,,
74,6.39524642,2.080731869,0.005182258,,,
75,6.48285194,2.115810156,0.00581246,,,
76,6.57045156,2.151386499,0.006518433,,,
77,6.65805442,2.186919212,0.007295179,,,
78,6.74565548,2.221826077,0.008134066,,,
79,6.83328056,2.257329941,0.00907067,,,
80,6.92089604,2.292876005,0.010098747,,,
81,7.00850838,2.328473091,0.011226551,,,
82,7.09610968,2.363321781,0.012433141,,,
83,7.1837001,2.398854017,0.013775853,,,
84,7.27130076,2.434372663,0.01524019,,,
85,7.35889932,2.46929574,0.016807597,,,
86,7.44651202,2.504822016,0.018541723,,,
87,7.5341304,2.540338278,0.02042626,,,
88,7.62173306,2.575697422,0.022463599,,,
89,7.70933886,2.610558987,0.024641119,,,
90,7.7969651,2.646153927,0.02705081,,,
91,7.8845522,2.681665659,0.029654313,,,
92,7.97216428,2.716540813,0.032421205,,,
93,8.05978208,2.752053499,0.035467789,,,
94,8.14739196,2.787568808,0.0387615,,,
95,8.23498398,2.822505713,0.042263594,,,
96,8.32258558,2.858002186,0.046105102,,,
97,8.410184,2.893550873,0.050262727,,,
98,8.49777594,2.929086208,0.054752503,,,
99,8.5853863,2.963910103,0.059508901,,,
100,8.67298582,2.999490499,0.064751215,,,

File: 2.7 V zener diode/data/2.7 V zener diode at 155.5-153.6K.csv
data points,time/s,voltage/V,current/A,time SD,voltage SD,current SD
1,0,-0.499962032,-4.44E-07,2.54171896,1.025540817,0.016987103
2,0.08763312,-0.464614451,-7.97E-08,,,
3,0.17525172,-0.429255217,1.57457634486491E-07,,,
4,0.26285062,-0.393905371,3.19452766461836E-07,,,
5,0.35046008,-0.358561963,4.17806916175323E-07,,,
6,0.43805658,-0.323214084,4.75662346843819E-07,,,
7,0.52566616,-0.287861019,5.0459016165405E-07,,,
8,0.61326502,-0.25252676,5.21946844855847E-07,,,
9,0.70087188,-0.217147872,5.10375798512541E-07,,,
10,0.78847088,-0.181801572,5.62445563900837E-07,,,
11,0.87607786,-0.146450937,5.56660097572603E-07,,,
12,0.96369544,-0.1110956,5.56660097572603E-07,,,
13,1.0512905,-0.075747296,5.85587827117706E-07,,,
14,1.13889408,-0.040390708,5.45088994385878E-07,,,
15,1.22648898,-0.005049181,5.62445848117932E-07,,,
16,1.31408542,0.030309726,5.62445734431094E-07,,,
17,1.40170066,0.065653674,5.97158873461012E-07,,,
18,1.48930948,0.101007484,5.97158930304431E-07,,,
19,1.57690332,0.136359707,5.85587827117706E-07,,,
20,1.66450434,0.171712846,6.20301079834462E-07,,,
21,1.7521074,0.207068011,6.31872126177768E-07,,,
22,1.8397366,0.242399678,6.49228809379565E-07,,,
23,1.92735438,0.277762324,6.60799798879452E-07,,,
24,2.01497282,0.313117445,7.18655201126239E-07,,,
25,2.10259642,0.348469347,8.05437480266846E-07,,,
26,2.1902066,0.383817077,8.86434065705544E-07,,,
27,2.27782502,0.419161201,9.96357812255155E-07,,,
28,2.36544608,0.454509556,1.18149284844549E-06,,,
29,2.45304978,0.489863634,1.4302677300293E-06,,,
30,2.54066628,0.52520752,1.78896698344033E-06,,,
31,2.62827478,0.560556829,2.21130630961852E-06,,,
32,2.71587994,0.595909297,2.81299503512855E-06,,,
33,2.80350426,0.631255448,3.65188725481858E-06,,,
34,2.89109704,0.666607082,4.68169992018375E-06,,,
35,2.97870778,0.701954484,6.09913877269719E-06,,,
36,3.0663126,0.737307608,7.84634721640032E-06,,,
37,3.15392962,0.772720754,1.01316081781988E-05,,,
38,3.24153716,0.808067024,1.29954096337315E-05,,,
39,3.32914254,0.843416274,1.66055360750761E-05,,,
40,3.41676092,0.878765643,2.11239785130601E-05,,,
41,3.50436432,0.914110601,2.67185259872349E-05,,,
42,3.59198628,0.949456632,3.36379234795459E-05,,,
43,3.67960102,0.984802067,4.20847209170461E-05,,,
44,3.76722082,1.020158648,5.2417552069528E-05,,,
45,3.85483972,1.055510044,6.49372886982746E-05,,,
46,3.94243684,1.090857029,8.00604539108463E-05,,,
47,4.03006182,1.126202106,9.82268174993806E-05,,,
48,4.11768506,1.161556482,0.000119893,,,
49,4.20529924,1.196903348,0.000145685,,,
50,4.2929057,1.232254505,0.000176238,,,
51,4.38052958,1.267670155,0.000212316,,,
52,4.46814434,1.303023577,0.000254614,,,
53,4.55574964,1.338363767,0.000304091,,,
54,4.64333768,1.373711467,0.000361737,,,
55,4.73094394,1.409067392,0.000428733,,,
56,4.81854674,1.444417834,0.000506264,,,
57,4.90615414,1.4797616,0.000595695,,,
58,4.99377214,1.515108466,0.00069852,,,
59,5.0813723,1.550461173,0.000816451,,,
60,5.16899446,1.585817933,0.000951269,,,
61,5.25659542,1.621155024,0.001104838,,,
62,5.34421648,1.656500697,0.001279437,,,
63,5.43183166,1.691851497,0.001477375,,,
64,5.5194401,1.727203608,0.001701284,,,
65,5.60705646,1.762590289,0.001954085,,,
66,5.69464226,1.79793632,0.002238192,,,
67,5.78226184,1.833295107,0.002557311,,,
68,5.86987474,1.868637085,0.002914643,,,
69,5.95747368,1.903984785,0.003314072,,,
70,6.0450869,1.939330697,0.003759596,,,
71,6.13270914,1.974688888,0.004255663,,,
72,6.22031816,2.01002717,0.004806528,,,
73,6.3079218,2.045377254,0.005417566,,,
74,6.3955382,2.080729723,0.006093903,,,
75,6.4831545,2.115814686,0.006834282,,,
76,6.57075964,2.151394367,0.007663495,,,
77,6.6583618,2.186923027,0.008575582,,,
78,6.74596888,2.22181797,0.009560561,,,
79,6.83359314,2.257328987,0.010660286,,,
80,6.9212168,2.292876244,0.011867473,,,
81,7.0088492,2.328464031,0.013191353,,,
82,7.0964571,2.363314152,0.014607579,,,
83,7.18405946,2.398850441,0.016183769,,,
84,7.27167694,2.434371233,0.017902555,,,
85,7.35930012,2.469288588,0.019741882,,,
86,7.44690812,2.504820347,0.021778023,,,
87,7.53450968,2.540331364,0.02399008,,,
88,7.62213294,2.575692654,0.026381582,,,
89,7.70974458,2.610537767,0.028938448,,,
90,7.79734498,2.64614439,0.031767339,,,
91,7.88495036,2.681647778,0.034825508,,,
92,7.97256404,2.716526747,0.038076457,,,
93,8.06018484,2.752043962,0.041656058,,,
94,8.14778016,2.787550211,0.045527082,,,
95,8.2353699,2.822483063,0.049644493,,,
96,8.32296772,2.857978582,0.054162912,,,
97,8.41057336,2.893527031,0.059052918,,,
98,8.49817238,2.929053545,0.064339399,,,
99,8.58577054,2.963871241,0.069938995,,,
100,8.67337318,2.999462366,0.076117121,,,
,,,,,,
,,,,,,
,,,,,,
,,,,,,
,,,,,,
,,,,,,
,,,,,,
,,,,,,
,,,,,,
,,,,,,
,,,,,,
,,,,,,
,,,,,,
,,,,,,
,,,,,,
,,,,,,
,,,,,,
,,,,,,
,,,,,,
,,,,,,
,,,,,,
,,,,,,
,,,,,,
,,,,,,
,,,,,,
,,,,,,
,,,,,,
,,,,,,
,,,,,,
,,,,,,
,,,,,,
,,,,,,
,,,,,,
,,,,,,
,,,,,,
,,,,,,
,,,,,,
,,,,,,
,,,,,,

File: 2.7 V zener diode/data/2.7 V zener diode at 183.7-182.3K.csv
data points,time/s,voltage/V,current/A,time SD,voltage SD,current SD
1,0,-0.499963164,-7.39E-07,2.54177358,1.025530853,0.020261435
2,0.08761302,-0.464615464,-2.76E-07,,,
3,0.17521356,-0.429255426,1.86046804628859E-08,,,
4,0.26280438,-0.39390558,2.21098844122025E-07,,,
5,0.35039828,-0.358561993,3.54166246552268E-07,,,
6,0.43797844,-0.323214501,4.46734844672392E-07,,,
7,0.52556076,-0.287861168,4.81448182654276E-07,,,
8,0.6131441,-0.252526969,4.87233819512767E-07,,,
9,0.70074312,-0.217148408,5.21946958542685E-07,,,
10,0.78832292,-0.181801468,5.27732424870919E-07,,,
11,0.87593324,-0.146451443,5.50874631244369E-07,,,
12,0.9635266,-0.111097261,5.62445734431094E-07,,,
13,1.0511054,-0.075747408,5.68231200759328E-07,,,
14,1.13871652,-0.040391009,5.74016894461238E-07,,,
15,1.22631714,-0.005049253,5.74016837617819E-07,,,
16,1.31391622,0.030309375,5.79802360789472E-07,,,
17,1.4015272,0.065653279,5.79802360789472E-07,,,
18,1.489145,0.10100738,5.91373520819616E-07,,,
19,1.57674986,0.1363599,5.85587883961125E-07,,,
20,1.66435198,0.171712175,6.43443286207912E-07,,,
21,1.75195902,0.207068384,6.08730033491156E-07,,,
22,1.83956078,0.242399409,6.49228809379565E-07,,,
23,1.92716028,0.277762115,6.95513051596208E-07,,,
24,2.01479092,0.313116997,7.18655201126239E-07,,,
25,2.10241622,0.348469228,8.05437480266846E-07,,,
26,2.19002884,0.383816719,9.09575874175061E-07,,,
27,2.27764936,0.419160962,1.0310707239114E-06,,,
28,2.3652536,0.454509377,1.26248914966709E-06,,,
29,2.4528657,0.489864886,1.51704966810939E-06,,,
30,2.54047628,0.525207222,1.89310480891436E-06,,,
31,2.6280884,0.560556412,2.4195817331929E-06,,,
32,2.71569398,0.595908463,3.11383701045997E-06,,,
33,2.80331752,0.631254494,4.05108266932075E-06,,,
34,2.89092728,0.666606009,5.25445830135141E-06,,,
35,2.97854726,0.701953709,6.83967618897441E-06,,,
36,3.06616922,0.73730737,8.84722976479679E-06,,,
37,3.15379902,0.772720695,1.1433332474553E-05,,,
38,3.24140528,0.808066428,1.47368318721419E-05,,,
39,3.3290295,0.843415856,1.8856075257645E-05,,,
40,3.41664602,0.878765941,2.40282715822104E-05,,,
41,3.50426544,0.914111435,3.0473278457066E-05,,,
42,3.59189278,0.949456871,3.84224840672687E-05,,,
43,3.67951062,0.984801531,4.81246970593929E-05,,,
44,3.76712934,1.020159125,6.00485363975167E-05,,,
45,3.85474782,1.05550909,7.44485441828147E-05,,,
46,3.94235016,1.090857267,9.18974910746329E-05,,,
47,4.02996056,1.126201749,0.000112812,,,
48,4.11757754,1.161556363,0.000137794,,,
49,4.20518206,1.196901441,0.00016756,,,
50,4.29279982,1.232254267,0.000202863,,,
51,4.38040982,1.267669559,0.000244506,,,
52,4.4680246,1.303022981,0.000293393,,,
53,4.55564106,1.338362455,0.000350571,,,
54,4.64324384,1.373711348,0.000417208,,,
55,4.73084758,1.409067273,0.00049471,,,
56,4.81846322,1.444418192,0.00058435,,,
57,4.90607436,1.479760766,0.000687759,,,
58,4.99368708,1.515108228,0.00080676,,,
59,5.08130232,1.550460935,0.000943152,,,
60,5.16891916,1.585816264,0.001099139,,,
61,5.256524,1.621154428,0.001276903,,,
62,5.34414978,1.65650034,0.001478948,,,
63,5.43176786,1.691850662,0.001708098,,,
64,5.5193697,1.727202535,0.001967252,,,
65,5.606981,1.762588978,0.002259833,,,
66,5.69457942,1.797935247,0.002588753,,,
67,5.78220946,1.833294868,0.002958218,,,
68,5.86983338,1.868635774,0.003371818,,,
69,5.95743326,1.903983474,0.003834198,,,
70,6.04503608,1.939330935,0.004350057,,,
71,6.13264598,1.974688172,0.004924361,,,
72,6.22025534,2.010028839,0.005562097,,,
73,6.30786772,2.045377254,0.006269528,,,
74,6.3954823,2.080728769,0.007052568,,,
75,6.48309128,2.115803003,0.00790942,,,
76,6.57071278,2.151381254,0.008869355,,,
77,6.65833824,2.186913967,0.009925635,,,
78,6.74596982,2.221811056,0.011065991,,,
79,6.83358838,2.257309675,0.012338904,,,
80,6.92119132,2.292860746,0.013736797,,,
81,7.0088259,2.328444004,0.015269374,,,
82,7.09642904,2.363297701,0.016909858,,,
83,7.18405118,2.398828506,0.018734811,,,
84,7.2716707,2.43435216,0.02072572,,,
85,7.35928302,2.469267845,0.022856383,,,
86,7.4468851,2.504800797,0.025214214,,,
87,7.53449058,2.540302038,0.027777357,,,
88,7.62211674,2.575666904,0.030549468,,,
89,7.7097269,2.610521793,0.033513166,,,
90,7.79732322,2.646117926,0.03679321,,,
91,7.88495106,2.681623697,0.040338993,,,
92,7.9725742,2.716496229,0.044110056,,,
93,8.06019432,2.752002954,0.048263263,,,
94,8.14779664,2.787521362,0.052757002,,,
95,8.23540396,2.822447062,0.057539143,,,
96,8.32301658,2.857939243,0.062788531,,,
97,8.41064308,2.893485069,0.068471879,,,
98,8.49825406,2.92900753,0.074615993,,,
99,8.58586642,2.963824987,0.081129476,,,
100,8.67346804,2.999376774,0.101510294,,,
,,,,,,
,,,,,,
,,,,,,
,,,,,,
,,,,,,
,,,,,,
,,,,,,
,,,,,,
,,,,,,
,,,,,,
,,,,,,
,,,,,,
,,,,,,
,,,,,,
,,,,,,
,,,,,,
,,,,,,
,,,,,,
,,,,,,
,,,,,,
,,,,,,
,,,,,,
,,,,,,
,,,,,,
,,,,,,
,,,,,,
,,,,,,
,,,,,,
,,,,,,
,,,,,,
,,,,,,
,,,,,,
,,,,,,
,,,,,,
,,,,,,
,,,,,,
,,,,,,
,,,,,,
,,,,,,

File: 2.7 V zener diode/data/2.7 V zener diode at 211.9-212.3K.csv
data points,time/s,voltage/V,current/A,time SD,voltage SD,current SD
1,0,-0.499963373,-1.13E-06,2.541649841,1.025523495,0.023182942
2,0.08762548,-0.464615375,-5.02E-07,,,
3,0.17524218,-0.42925632,-1.32E-07,,,
4,0.2628333,-0.393906265,1.40101917622815E-07,,,
5,0.35043484,-0.358563036,2.67383768459695E-07,,,
6,0.43802138,-0.323215395,4.12021961437858E-07,,,
7,0.52561472,-0.287862301,4.64091812091283E-07,,,
8,0.61320736,-0.252527505,4.87233933199605E-07,,,
9,0.70081386,-0.217148885,5.33518232259667E-07,,,
10,0.7884043,-0.181802154,5.62445904961351E-07,,,
11,0.87600378,-0.146452203,5.50874858618045E-07,,,
12,0.96358664,-0.11109712,5.85588054491382E-07,,,
13,1.0511755,-0.075748995,5.74017008148076E-07,,,
14,1.13877492,-0.040391769,5.79802531319729E-07,,,
15,1.22636252,-0.005049294,5.855881113348E-07,,,
16,1.31394764,0.030308541,5.855881113348E-07,,,
17,1.40154742,0.065652408,5.91373634506454E-07,,,
18,1.48912636,0.101006299,6.08730147177994E-07,,,
19,1.57671818,0.136358589,6.37657819879678E-07,,,
20,1.66430802,0.17171073,6.31872353551444E-07,,,
21,1.75190002,0.207066819,6.60799969409709E-07,,,
22,1.83948726,0.242399111,6.78156538924668E-07,,,
23,1.92707138,0.277760595,6.95513165283046E-07,,,
24,2.01465936,0.313116521,7.64939215969207E-07,,,
25,2.10227898,0.348468572,8.51721040362463E-07,,,
26,2.18987804,0.38381508,9.67430082710052E-07,,,
27,2.27748616,0.41915971,1.12942325358745E-06,,,
28,2.36507724,0.45450896,1.34927040562616E-06,,,
29,2.45266448,0.489863157,1.65589949574496E-06,,,
30,2.54025938,0.525206566,2.10137977774139E-06,,,
31,2.62786056,0.560555816,2.66256779468677E-06,,,
32,2.71544838,0.595907509,3.46674619322584E-06,,,
33,2.80305144,0.631254554,4.49077424491406E-06,,,
34,2.89063854,0.666605532,5.86192572882283E-06,,,
35,2.9782528,0.701952398,7.62648733143578E-06,,,
36,3.06586818,0.737307012,9.95802929537604E-06,,,
37,3.15348026,0.772719502,1.29028248920804E-05,,,
38,3.24108776,0.808065355,1.6646017684252E-05,,,
39,3.32870086,0.843415856,2.1384305000538E-05,,,
40,3.41630464,0.878765047,2.72738852800103E-05,,,
41,3.50391304,0.914109886,3.46387714671437E-05,,,
42,3.59152774,0.949456453,4.37161470472347E-05,,,
43,3.67914362,0.984800994,5.48936550330836E-05,,,
44,3.7667621,1.020158291,6.85415507177822E-05,,,
45,3.85439562,1.055508971,8.5128442151472E-05,,,
46,3.9420052,1.090857029,0.000105192,,,
47,4.02961986,1.126200438,0.00012926,,,
48,4.11722672,1.161555171,0.000158123,,,
49,4.20484934,1.196901679,0.000192466,,,
50,4.29245892,1.232254028,0.000233132,,,
51,4.38008248,1.267668843,0.000281244,,,
52,4.46770534,1.303021908,0.000337715,,,
53,4.55533008,1.338362217,0.000403837,,,
54,4.64294098,1.373708725,0.000480963,,,
55,4.73054146,1.409066081,0.000570603,,,
56,4.81814686,1.444416642,0.000674417,,,
57,4.90574214,1.479760528,0.000794268,,,
58,4.9933679,1.515105963,0.000932147,,,
59,5.08098212,1.55045855,0.001090349,,,
60,5.16859586,1.585815668,0.001271341,,,
61,5.2562167,1.621152759,0.001477482,,,
62,5.34382544,1.656499386,0.001712059,,,
63,5.43144026,1.69184947,0.001978085,,,
64,5.51905672,1.727201939,0.002278999,,,
65,5.60666518,1.762587547,0.002618933,,,
66,5.69425966,1.797934532,0.003001073,,,
67,5.78186488,1.8332932,0.003430365,,,
68,5.86948446,1.868634582,0.003911047,,,
69,5.95709388,1.903982043,0.004448591,,,
70,6.0447144,1.939328551,0.005048312,,,
71,6.13234168,1.974685311,0.005715995,,,
72,6.21995098,2.010026693,0.006457716,,,
73,6.30756784,2.045376778,0.007280424,,,
74,6.39519258,2.080728054,0.00819113,,,
75,6.48278578,2.115797758,0.009187728,,,
76,6.57039838,2.15136838,0.010304153,,,
77,6.6579994,2.186903954,0.011532738,,,
78,6.74561458,2.221794605,0.012859247,,,
79,6.83323348,2.25731039,0.014340211,,,
80,6.92084298,2.292862177,0.015966179,,,
81,7.008472,2.328442812,0.017749067,,,
82,7.0960822,2.363291264,0.019657092,,,
83,7.18370776,2.398827791,0.021780148,,,
84,7.27132954,2.434342623,0.024095524,,,
85,7.35893524,2.469258308,0.026573857,,,
86,7.44654026,2.504782677,0.029316356,,,
87,7.53415044,2.540291309,0.032297663,,,
88,7.62175736,2.575647593,0.035521619,,,
89,7.7093665,2.61050272,0.038968667,,,
90,7.79699286,2.64609313,0.042782996,,,
91,7.88461184,2.681599379,0.046906617,,,
92,7.97222772,2.716467857,0.051292811,,,
93,8.0598415,2.751980066,0.056123424,,,
94,8.1474426,2.787484884,0.061350405,,,
95,8.23506028,2.822411299,0.066911131,,,
96,8.32268478,2.857895374,0.073014408,,,
97,8.41029424,2.893440485,0.079626672,,,
98,8.4979174,2.928958178,0.086778633,,,
99,8.5855311,2.963762999,0.101923257,,,
100,8.6731353,2.999367237,0.102502838,,,
,,,,,,
,,,,,,
,,,,,,
,,,,,,
,,,,,,
,,,,,,
,,,,,,
,,,,,,
,,,,,,
,,,,,,
,,,,,,
,,,,,,
,,,,,,
,,,,,,
,,,,,,
,,,,,,
,,,,,,
,,,,,,
,,,,,,
,,,,,,
,,,,,,
,,,,,,
,,,,,,
,,,,,,
,,,,,,
,,,,,,
,,,,,,
,,,,,,
,,,,,,
,,,,,,
,,,,,,
,,,,,,
,,,,,,
,,,,,,
,,,,,,
,,,,,,
,,,,,,
,,,,,,
,,,,,,

File: 2.7 V zener diode/data/2.7 V zener diode at 240.7-241.3K.csv
data points,time/s,voltage/V,current/A,time SD,voltage SD,current SD
1,0,-0.499963582,-1.70E-06,2.541603029,1.025517424,0.026178227
2,0.08761222,-0.464615971,-8.84E-07,,,
3,0.1752367,-0.429255843,-3.69E-07,,,
4,0.26283276,-0.393906653,-2.19E-08,,,
5,0.35043962,-0.35856235,1.69030101915268E-07,,,
6,0.43803362,-0.323215276,3.25239284393319E-07,,,
7,0.5256103,-0.287861437,4.06236779326719E-07,,,
8,0.6132103,-0.252527654,4.52521021543362E-07,,,
9,0.70081122,-0.217148662,5.21947299603198E-07,,,
10,0.78838358,-0.181802005,5.33518402789923E-07,,,
11,0.87596198,-0.146451667,5.62446132335026E-07,,,
12,0.9635194,-0.111096531,5.91373748193291E-07,,,
13,1.05110872,-0.075747803,6.02944737693178E-07,,,
14,1.13870196,-0.040391516,6.08730260864832E-07,,,
15,1.22629744,-0.005049151,6.02944737693178E-07,,,
16,1.31386564,0.030309087,5.97159271364944E-07,,,
17,1.40146542,0.065653183,6.08730260864832E-07,,,
18,1.489047,0.101006806,6.14515784036485E-07,,,
19,1.57663392,0.136359423,6.20301307208138E-07,,,
20,1.66423492,0.1717114,6.20301364051556E-07,,,
21,1.75182964,0.207068011,6.95513165283046E-07,,,
22,1.83942398,0.242399767,7.07084211626352E-07,,,
23,1.92701258,0.27776137,7.36011827484617E-07,,,
24,2.01457836,0.313116699,7.76510091782256E-07,,,
25,2.10217152,0.348468691,8.8643372464503E-07,,,
26,2.1897788,0.383815885,1.01371369964909E-06,,,
27,2.27739472,0.419159651,1.19884839477891E-06,,,
28,2.36498262,0.454509377,1.43605200264574E-06,,,
29,2.4525717,0.489864171,1.78896470970358E-06,,,
30,2.54017124,0.5252074,2.28651379075018E-06,,,
31,2.6277598,0.560557067,2.96919779430027E-06,,,
32,2.7153707,0.59590888,3.84280110665713E-06,,,
33,2.80296718,0.631254971,4.99989164381986E-06,,,
34,2.89055188,0.666606843,6.5619651650195E-06,,,
35,2.9781545,0.701953053,8.58108523971168E-06,,,
36,3.0657649,0.737307429,1.12250381789636E-05,,,
37,3.15338012,0.772720337,1.45921676448779E-05,,,
38,3.24098128,0.808066189,1.8879185518017E-05,,,
39,3.32857554,0.843414843,2.42885798797943E-05,,,
40,3.41616244,0.878764868,3.11269868689124E-05,,,
41,3.50378768,0.914109707,3.96084433305077E-05,,,
42,3.59140662,0.949456811,5.00627575092949E-05,,,
43,3.67903458,0.984801471,6.29932401352562E-05,,,
44,3.76662846,1.020157456,7.87701064837165E-05,,,
45,3.85425114,1.055508494,9.79604446911253E-05,,,
46,3.9418676,1.090857029,0.000121183,,,
47,4.02949734,1.126201391,0.000149179,,,
48,4.1170952,1.161556482,0.000182654,,,
49,4.20470214,1.196902871,0.000222521,,,
50,4.29232572,1.232254267,0.000269834,,,
51,4.37994796,1.267668843,0.00032582,,,
52,4.4675653,1.303022742,0.00039156,,,
53,4.55517524,1.338361979,0.00046857,,,
54,4.64277816,1.373710752,0.000558465,,,
55,4.73040224,1.409066558,0.000662996,,,
56,4.81800584,1.444416881,0.000784097,,,
57,4.90561328,1.479760408,0.000923931,,,
58,4.99323836,1.515107036,0.001084934,,,
59,5.08084882,1.550459266,0.001269704,,,
60,5.16847622,1.585816383,0.001481029,,,
61,5.2560984,1.621153831,0.001721969,,,
62,5.34372776,1.656500936,0.001996066,,,
63,5.43134978,1.691850662,0.002307021,,,
64,5.51895772,1.727202415,0.002658852,,,
65,5.60658392,1.762588263,0.003056218,,,
66,5.69417938,1.797934532,0.003503121,,,
67,5.78177894,1.833293319,0.004005123,,,
68,5.86940554,1.868635416,0.00456734,,,
69,5.95700368,1.903982162,0.005195961,,,
70,6.04462654,1.939330697,0.005897297,,,
71,6.13223402,1.974686861,0.006678259,,,
72,6.21984738,2.010026693,0.007545548,,,
73,6.30746286,2.045377016,0.00850754,,,
74,6.39507846,2.080727577,0.009572347,,,
75,6.48268026,2.115794897,0.010737423,,,
76,6.57027792,2.151367426,0.012042641,,,
77,6.6578681,2.186902285,0.01347841,,,
78,6.74547984,2.221788406,0.015028417,,,
79,6.83307586,2.257305384,0.016759085,,,
80,6.92069448,2.292853832,0.018657899,,,
81,7.00830692,2.328432322,0.020740606,,,
82,7.09592166,2.363285303,0.022968601,,,
83,7.18354328,2.398814917,0.02544749,,,
84,7.27116016,2.434325933,0.028149657,,,
85,7.35876034,2.469243526,0.031041993,,,
86,7.44636548,2.504770279,0.034241501,,,
87,7.5339765,2.540279627,0.037718434,,,
88,7.62158448,2.575638533,0.041477188,,,
89,7.709194,2.610485554,0.0454957,,,
90,7.79680032,2.646071911,0.0499405,,,
91,7.88442612,2.681574821,0.054746035,,,
92,7.97202312,2.716435194,0.059854604,,,
93,8.05962728,2.751950741,0.065479442,,,
94,8.14724798,2.787457228,0.071561232,,,
95,8.2348653,2.822378159,0.078030914,,,
96,8.3224828,2.857859373,0.085132129,,,
97,8.41009944,2.893376827,0.101831891,,,
98,8.49770894,2.92893219,0.102415979,,,
99,8.5853234,2.963768482,0.102927342,,,
100,8.67292646,2.999370098,0.103426963,,,
,,,,,,
,,,,,,
,,,,,,
,,,,,,
,,,,,,
,,,,,,
,,,,,,
,,,,,,
,,,,,,
,,,,,,
,,,,,,
,,,,,,
,,,,,,
,,,,,,
,,,,,,
,,,,,,
,,,,,,
,,,,,,
,,,,,,
,,,,,,
,,,,,,
,,,,,,
,,,,,,
,,,,,,
,,,,,,
,,,,,,
,,,,,,
,,,,,,
,,,,,,
,,,,,,
,,,,,,
,,,,,,
,,,,,,
,,,,,,
,,,,,,
,,,,,,
,,,,,,
,,,,,,
,,,,,,

File: 2.7 V zener diode/data/2.7 V zener diode at 247.7-247.9K.csv
data points,time/s,voltage/V,current/A,time SD,voltage SD,current SD
1,0,-0.000105079,3.51011731254403E-05,2.5409867,0.791238007,0.01582732
2,0.08759878,0.027464202,3.5677723644767E-05,,,
3,0.17517378,0.054364014,3.39480720867869E-05,,,
4,0.26275344,0.081924088,3.56777200067881E-05,,,
5,0.3503403,0.108883604,3.39480720867869E-05,,,
6,0.43794188,0.136440232,3.45246226061136E-05,,,
7,0.5255251,0.163340077,3.45246226061136E-05,,,
8,0.61310946,0.190944925,3.33715215674601E-05,,,
9,0.70068444,0.217836693,3.62542705261149E-05,,,
10,0.7882615,0.245384082,3.56777200067881E-05,,,
11,0.87584542,0.27237466,3.51011694874614E-05,,,
12,0.96343774,0.299910635,3.51011694874614E-05,,,
13,1.05101932,0.327482194,3.56777200067881E-05,,,
14,1.13860474,0.354383081,3.45246226061136E-05,,,
15,1.22619036,0.381961644,3.56777200067881E-05,,,
16,1.31376896,0.408835024,3.56777200067881E-05,,,
17,1.4013458,0.436462879,3.68308210454416E-05,,,
18,1.4889421,0.463372916,3.8560465327464E-05,,,
19,1.57651506,0.490905702,3.7983922084095E-05,,,
20,1.66409256,0.517899573,3.85604689654429E-05,,,
21,1.75167378,0.545467794,4.14432179240976E-05,,,
22,1.83924278,0.572380126,3.97135663661174E-05,,,
23,1.92681418,0.59999311,4.20197648054454E-05,,,
24,2.01438962,0.627574801,4.14432142861187E-05,,,
25,2.10198406,0.654457211,4.31728585681412E-05,,,
26,2.1895542,0.682023227,4.317286220612E-05,,,
27,2.27713394,0.708928823,4.43259632447734E-05,,,
28,2.3647181,0.736489713,4.72087049274705E-05,,,
29,2.45229316,0.763389826,4.95149070047773E-05,,,
30,2.53986686,0.7910074,5.75865997234359E-05,,,
31,2.62745072,0.817896783,6.04693450441118E-05,,,
32,2.71504558,0.845463395,6.45051768515259E-05,,,
33,2.80264522,0.872378707,7.08472362020984E-05,,,
34,2.89024624,0.899954677,8.00720299594104E-05,,,
35,2.97784986,0.927508831,8.46844050101936E-05,,,
36,3.06543478,0.95449245,9.79450414888561E-05,,,
37,3.15303438,0.982029498,0.000106593,,,
38,3.24063412,1.00893271,0.000118701,,,
39,3.32821392,1.036509037,0.000139457,,,
40,3.41580154,1.063412786,0.000154447,,,
41,3.50339326,1.090945601,0.000176932,,,
42,3.59097194,1.117913246,0.000201147,,,
43,3.67856592,1.145475507,0.000231704,,,
44,3.76614646,1.172354579,0.000261108,,,
45,3.85372344,1.199984312,0.000295701,,,
46,3.94129778,1.227560401,0.000341249,,,
47,4.02889836,1.25445807,0.000386796,,,
48,4.11649,1.282082796,0.000443875,,,
49,4.20407004,1.308975935,0.000502683,,,
50,4.2916575,1.336544752,0.000573598,,,
51,4.37924494,1.363443851,0.000650856,,,
52,4.46682372,1.391020656,0.000739067,,,
53,4.5544189,1.417904615,0.000837081,,,
54,4.64201144,1.445490718,0.000951238,,,
55,4.72958552,1.47242403,0.001070583,,,
56,4.81716608,1.499992251,0.001211261,,,
57,4.90475054,1.527558208,0.001364623,,,
58,4.99231846,1.554478526,0.001532976,,,
59,5.07990804,1.582039475,0.001726696,,,
60,5.16749702,1.608943701,0.00193656,,,
61,5.25510272,1.63658154,0.002170063,,,
62,5.34267742,1.663466454,0.002423745,,,
63,5.4302577,1.691027999,0.002709135,,,
64,5.517824,1.717942238,0.003017014,,,
65,5.60540944,1.745479107,0.00336006,,,
66,5.69300448,1.772379518,0.003729625,,,
67,5.78059508,1.800014377,0.004145319,,,
68,5.86816882,1.827588201,0.004597334,,,
69,5.95577034,1.854461551,0.005079328,,,
70,6.04335348,1.882117987,0.005618978,,,
71,6.13092822,1.909016967,0.006193799,,,
72,6.21850458,1.936557412,0.006835497,,,
73,6.30610086,1.963542223,0.007513519,,,
74,6.39369298,1.991095901,0.008269948,,,
75,6.48128492,2.018003941,0.009065012,,,
76,6.56888342,2.045558929,0.0099529,,,
77,6.65646058,2.072474718,0.010887484,,,
78,6.74405352,2.100023985,0.011922387,,,
79,6.8316267,2.127648115,0.013040314,,,
80,6.91921122,2.154531717,0.014217626,,,
81,7.00678528,2.182095766,0.015514866,,,
82,7.09438476,2.208996773,0.016878404,,,
83,7.18198104,2.236584902,0.018383194,,,
84,7.26955482,2.263474941,0.019953717,,,
85,7.35714698,2.291055202,0.021685097,,,
86,7.44472864,2.318026066,0.023504687,,,
87,7.53230878,2.345557213,0.025491461,,,
88,7.61989728,2.372450113,0.027567023,,,
89,7.70748154,2.40003562,0.029847868,,,
90,7.79509044,2.427571297,0.032283787,,,
91,7.88267484,2.45448041,0.03482464,,,
92,7.97026186,2.482095718,0.03761052,,,
93,8.05786826,2.509022236,0.040511701,,,
94,8.14545162,2.536533117,0.043671772,,,
95,8.23303966,2.563283205,0.046951771,,,
96,8.32063616,2.590845108,0.050546542,,,
97,8.4082194,2.61772728,0.054284323,,,
98,8.4958064,2.645365238,0.058369745,,,
99,8.58339008,2.672256947,0.062606223,,,
100,8.67099352,2.699822903,0.067224927,,,
,,,,,,
,,,,,,
,,,,,,
,,,,,,
,,,,,,
,,,,,,
,,,,,,
,,,,,,
,,,,,,
,,,,,,
,,,,,,
,,,,,,
,,,,,,
,,,,,,
,,,,,,
,,,,,,
,,,,,,
,,,,,,
,,,,,,
,,,,,,
,,,,,,
,,,,,,
,,,,,,
,,,,,,
,,,,,,
,,,,,,
,,,,,,
,,,,,,
,,,,,,
,,,,,,
,,,,,,
,,,,,,
,,,,,,
,,,,,,
,,,,,,
,,,,,,
,,,,,,
,,,,,,
,,,,,,

File: 2.7 V zener diode/data/2.7 V zener diode at 260.3-261.8K.csv
data points,time/s,voltage/V,current/A,time SD,voltage SD,current SD
1,0,-0.000147567,3.33715179294813E-05,2.54133291,1.172130542,0.048704125
2,0.0876156,0.040382296,3.33715179294813E-05,,,
3,0.17520964,0.080881171,3.3948068448808E-05,,,
4,0.26280138,0.120799027,3.27949710481334E-05,,,
5,0.35039636,0.161297917,3.22184241667856E-05,,,
6,0.43799094,0.201855287,3.10653595079202E-05,,,
7,0.52559068,0.242359906,3.3948068448808E-05,,,
8,0.61319978,0.282940298,3.22184241667856E-05,,,
9,0.70078794,0.322788209,3.45246153301559E-05,,,
10,0.78837984,0.363313407,3.33715179294813E-05,,,
11,0.87597376,0.403826088,3.45246153301559E-05,,,
12,0.96356864,0.444399506,3.51011622115038E-05,,,
13,1.0511733,0.48490417,3.68308028555475E-05,,,
14,1.13876852,0.525502861,3.62542559741996E-05,,,
15,1.22635112,0.565338016,3.56777090928517E-05,,,
16,1.31395334,0.605937958,3.856044713757E-05,,,
17,1.4015403,0.646440029,3.9713537262287E-05,,,
18,1.4891285,0.686965525,4.14431851822883E-05,,,
19,1.57673044,0.727459788,4.37493727076799E-05,,,
20,1.66432592,0.767376244,4.72086539957672E-05,,,
21,1.75192382,0.807919323,5.47037852811627E-05,,,
22,1.8395043,0.848418117,6.45050968159921E-05,,,
23,1.92708604,0.888952315,7.31533000362106E-05,,,
24,2.01469022,0.929466188,8.87200876604766E-05,,,
25,2.1023033,0.969380498,0.000101404,,,
26,2.18990986,1.009893775,0.000123889,,,
27,2.27751934,1.050400615,0.000149834,,,
28,2.36510536,1.090902328,0.000180968,,,
29,2.45268726,1.131480455,0.000223056,,,
30,2.5402993,1.171309233,0.000269756,,,
31,2.62789382,1.211913705,0.000331446,,,
32,2.71550152,1.252418041,0.000403515,,,
33,2.80309428,1.292998195,0.00049288,,,
34,2.89069896,1.333508611,0.000599541,,,
35,2.97830222,1.373373389,0.000722922,,,
36,3.06589974,1.413890123,0.000875708,,,
37,3.1534923,1.454453588,0.001052707,,,
38,3.24108194,1.494960904,0.0012643,,,
39,3.32867896,1.535502315,0.001508756,,,
40,3.41628844,1.576006174,0.001794723,,,
41,3.50387156,1.615884423,0.002126239,,,
42,3.59146108,1.656466007,0.002516562,,,
43,3.67905536,1.696961999,0.002963962,,,
44,3.76666456,1.737483263,0.003481125,,,
45,3.854284,1.777979493,0.004077275,,,
46,3.94187038,1.817904592,0.004742035,,,
47,4.02945344,1.858404756,0.005518069,,,
48,4.11703764,1.898984432,0.006397301,,,
49,4.20463584,1.939505339,0.007394729,,,
50,4.29224326,1.980086446,0.008525336,,,
51,4.37984024,2.019952297,0.009774712,,,
52,4.46744894,2.060469627,0.01120801,,,
53,4.55504168,2.100972652,0.012809087,,,
54,4.64263546,2.141546965,0.014607335,,,
55,4.73024458,2.182048082,0.016614873,,,
56,4.81783238,2.221924543,0.018817859,,,
57,4.90543042,2.262431145,0.02130047,,,
58,4.99303306,2.303009748,0.024063868,,,
59,5.08062488,2.343512774,0.027115528,,,
60,5.16823228,2.384024858,0.030499866,,,
61,5.25584014,2.423897266,0.034170166,,,
62,5.34343458,2.464402437,0.038277477,,,
63,5.43103986,2.504965305,0.04281434,,,
64,5.51863054,2.545465469,0.047794562,,,
65,5.60624914,2.585801363,0.053238895,,,
66,5.6938285,2.626319408,0.059233803,,,
67,5.78141346,2.666234493,0.06570787,,,
68,5.8690114,2.706726074,0.072897397,,,
69,5.9566025,2.747257233,0.080767848,,,
70,6.04421258,2.787766457,0.101636559,,,
71,6.13181636,2.828353643,0.102301925,,,
72,6.21940284,2.868196011,0.102876104,,,
73,6.30699926,2.908728123,0.103438273,,,
74,6.39460242,2.949244976,0.103988908,,,
75,6.48219202,2.989820004,0.104524493,,,
76,6.5697964,3.030330658,0.105053738,,,
77,6.65738522,3.070186138,0.10557431,,,
78,6.74498104,3.110687971,0.106093258,,,
79,6.83256554,3.151276588,0.106608123,,,
80,6.92016614,3.191763878,0.107120052,,,
81,7.00775274,3.232381105,0.107630298,,,
82,7.0953713,3.272237778,0.108130693,,,
83,7.18297696,3.312739849,0.108632363,,,
84,7.27057254,3.353318691,0.109135136,,,
85,7.3581679,3.39381814,0.10963729,,,
86,7.4457526,3.434355021,0.110138319,,,
87,7.53335178,3.474190474,0.110611677,,,
88,7.62094184,3.514763355,0.111051552,,,
89,7.7085621,3.555261612,0.111529537,,,
90,7.79617104,3.595795393,0.112013817,,,
91,7.88375326,3.636321068,0.112507895,,,
92,7.97135718,3.676906586,0.113003202,,,
93,8.05895714,3.716733694,0.113484584,,,
94,8.14655338,3.757262707,0.113978088,,,
95,8.23416654,3.797770023,0.114468187,,,
96,8.32177182,3.838353872,0.114958197,,,
97,8.4093634,3.878840923,0.115451775,,,
98,8.49697238,3.918678999,0.115934327,,,
99,8.5845786,3.959187746,0.11642547,,,
100,8.67217586,3.999770403,0.116914459,,,
,,,,,,
,,,,,,
,,,,,,
,,,,,,
,,,,,,
,,,,,,
,,,,,,
,,,,,,
,,,,,,
,,,,,,
,,,,,,
,,,,,,
,,,,,,
,,,,,,
,,,,,,
,,,,,,
,,,,,,
,,,,,,
,,,,,,
,,,,,,
,,,,,,
,,,,,,
,,,,,,
,,,,,,
,,,,,,
,,,,,,
,,,,,,
,,,,,,
,,,,,,
,,,,,,
,,,,,,
,,,,,,
,,,,,,
,,,,,,
,,,,,,
,,,,,,
,,,,,,
,,,,,,
,,,,,,

File: 2.7 V zener diode/data/2.7 V zener diode at 270.1-272.4K.csv
data points,time/s,voltage/V,current/A,time SD,voltage SD,current SD
1,0,-0.000144121,3.68307810276747E-05,2.541131787,1.172130355,0.048847972
2,0.08759598,0.040389013,3.74073279090226E-05,,,
3,0.1751861,0.080880761,3.39480575348716E-05,,,
4,0.2627792,0.120805293,3.79838711523917E-05,,,
5,0.35037618,0.161302865,3.68307810276747E-05,,,
6,0.43798394,0.201863542,3.74073279090226E-05,,,
7,0.5255673,0.242363378,3.45246044162195E-05,,,
8,0.61316932,0.282946974,3.56776945409365E-05,,,
9,0.7007594,0.322792202,3.68307810276747E-05,,,
10,0.7883532,0.363311619,3.91369612771086E-05,,,
11,0.87594852,0.403832197,3.79838747903705E-05,,,
12,0.96354532,0.44440189,3.74073279090226E-05,,,
13,1.05112438,0.484902948,3.62542377843056E-05,,,
14,1.138722,0.5255059,3.97135008824989E-05,,,
15,1.2263084,0.565345526,3.97135045204777E-05,,,
16,1.31389252,0.6059407,4.02900477638468E-05,,,
17,1.40148214,0.646441579,4.02900477638468E-05,,,
18,1.48908028,0.686971188,4.6632037992822E-05,,,
19,1.57667504,0.727474391,4.89382146042772E-05,,,
20,1.66427506,0.767385244,5.64332949579693E-05,,,
21,1.75185296,0.807914913,6.21987419435754E-05,,,
22,1.839436,0.848420262,7.14234483893961E-05,,,
23,1.92702658,0.888956964,7.89185360190459E-05,,,
24,2.01461108,0.929462314,9.1602501925081E-05,,,
25,2.10219552,0.969379723,0.000110052,,,
26,2.18978244,1.009895682,0.000131961,,,
27,2.27737064,1.050404906,0.000159058,,,
28,2.36495594,1.090909362,0.000191921,,,
29,2.45253564,1.131488442,0.000233432,,,
30,2.54014956,1.17131722,0.000283592,,,
31,2.627744,1.211917281,0.000348165,,,
32,2.71535068,1.252419353,0.000424845,,,
33,2.8029445,1.293011069,0.000517092,,,
34,2.89052676,1.33351779,0.000630672,,,
35,2.978127,1.373369336,0.000758088,,,
36,3.06572154,1.413893342,0.00091952,,,
37,3.153308,1.454465032,0.001104591,,,
38,3.24091248,1.494970322,0.001326561,,,
39,3.3285015,1.535511255,0.001584276,,,
40,3.41608144,1.576018095,0.001885233,,,
41,3.50367586,1.615893126,0.002232889,,,
42,3.59127134,1.656465769,0.002639351,,,
43,3.67886762,1.69697082,0.003113848,,,
44,3.76645878,1.73748529,0.003656951,,,
45,3.85405544,1.777987719,0.004277313,,,
46,3.94165452,1.817912817,0.004983005,,,
47,4.02924336,1.858412981,0.005795933,,,
48,4.1168346,1.898998499,0.006723596,,,
49,4.20441888,1.939505458,0.007768868,,,
50,4.2919994,1.980100989,0.008958857,,,
51,4.37959068,2.019962072,0.010271647,,,
52,4.46719022,2.060473442,0.011777576,,,
53,4.5547792,2.100969791,0.013461661,,,
54,4.64236984,2.141551733,0.015353299,,,
55,4.72995766,2.182050228,0.017466906,,,
56,4.81756004,2.221929312,0.019778844,,,
57,4.90513794,2.26243782,0.022392336,,,
58,4.99272278,2.303017139,0.025296967,,,
59,5.08030906,2.343518496,0.028507736,,,
60,5.16789712,2.384034872,0.032063868,,,
61,5.25548788,2.42390275,0.03592556,,,
62,5.34306556,2.464406729,0.040243886,,,
63,5.43064892,2.504972458,0.045010187,,,
64,5.5182283,2.54546833,0.050242297,,,
65,5.60582904,2.585801601,0.055964496,,,
66,5.69342008,2.626324892,0.062268443,,,
67,5.7810136,2.666235447,0.069071047,,,
68,5.86860828,2.706730127,0.076625556,,,
69,5.95621076,2.747259855,0.084897824,,,
70,6.0437814,2.78777194,0.101931237,,,
71,6.13138438,2.828356266,0.102574065,,,
72,6.2189797,2.868198872,0.103139065,,,
73,6.30655998,2.908739328,0.103701219,,,
74,6.39415982,2.949249744,0.104245439,,,
75,6.48175874,2.989829779,0.104781665,,,
76,6.5693484,3.030337811,0.105308592,,,
77,6.65693588,3.070194244,0.105828047,,,
78,6.74451708,3.11068368,0.106343478,,,
79,6.83211766,3.151268244,0.106857665,,,
80,6.9197023,3.191766262,0.107369699,,,
81,7.00729758,3.23238802,0.10787826,,,
82,7.09489414,3.272243977,0.10837695,,,
83,7.18246366,3.312735319,0.108879067,,,
84,7.27004664,3.353322029,0.109381296,,,
85,7.35762508,3.393824816,0.109881766,,,
86,7.4452093,3.434358358,0.110364847,,,
87,7.53279642,3.474194765,0.110797256,,,
88,7.6204011,3.514746428,0.111271806,,,
89,7.70798138,3.555259466,0.111760691,,,
90,7.79555508,3.595808506,0.112251915,,,
91,7.88315504,3.636334658,0.112744883,,,
92,7.97073868,3.676910877,0.113239519,,,
93,8.0583289,3.716742992,0.1137226,,,
94,8.14593572,3.757272959,0.114215061,,,
95,8.23352604,3.797764063,0.114709727,,,
96,8.32110816,3.838358164,0.115201436,,,
97,8.40870338,3.878840208,0.115693256,,,
98,8.4963094,3.918691158,0.116175316,,,
99,8.58390498,3.959194422,0.116662428,,,
100,8.6715127,3.999774218,0.117152505,,,
,,,,,,
,,,,,,
,,,,,,
,,,,,,
,,,,,,
,,,,,,
,,,,,,
,,,,,,
,,,,,,
,,,,,,
,,,,,,
,,,,,,
,,,,,,
,,,,,,
,,,,,,
,,,,,,
,,,,,,
,,,,,,
,,,,,,
,,,,,,
,,,,,,
,,,,,,
,,,,,,
,,,,,,
,,,,,,
,,,,,,
,,,,,,
,,,,,,
,,,,,,
,,,,,,
,,,,,,
,,,,,,
,,,,,,
,,,,,,
,,,,,,
,,,,,,
,,,,,,
,,,,,,
,,,,,,

File: 2.7 V zener diode/data/2.7 V zener diode at 272.1-271.7K.csv
data points,time/s,voltage/V,current/A,time SD,voltage SD,current SD
1,0,-0.499962777,-2.81E-06,2.541084498,0.937652101,0.015341523
2,0.08758826,-0.467678636,-1.70E-06,,,
3,0.17515212,-0.435320616,-9.77E-07,,,
4,0.26274576,-0.403032839,-4.56E-07,,,
5,0.35033568,-0.370687246,-1.43E-07,,,
6,0.43791768,-0.338370234,8.22473680273106E-08,,,
7,0.52548886,-0.306011885,2.44242187363852E-07,,,
8,0.61307034,-0.273726702,3.31025063360357E-07,,,
9,0.70065596,-0.241392553,4.12022586715466E-07,,,
10,0.7882402,-0.209070802,4.87234274260118E-07,,,
11,0.87580952,-0.176750913,5.04590843775077E-07,,,
12,0.96338204,-0.144429341,5.21947413290036E-07,,,
13,1.05095778,-0.112107493,5.33518516476761E-07,,,
14,1.13854046,-0.079785325,5.45089619663486E-07,,,
15,1.22610482,-0.047463443,5.79802701849985E-07,,,
16,1.31369342,-0.015149907,5.45089562820067E-07,,,
17,1.40125798,0.017171286,6.02944851380016E-07,,,
18,1.48882316,0.049495026,5.79802758693404E-07,,,
19,1.57639306,0.081818171,5.85588281865057E-07,,,
20,1.6639693,0.114134945,6.14515840879903E-07,,,
21,1.75154886,0.146459118,6.14515840879903E-07,,,
22,1.83912728,0.17878601,6.14515954566741E-07,,,
23,1.9267166,0.211107492,6.89727698954812E-07,,,
24,2.01428646,0.243452579,7.12869734798005E-07,,,
25,2.10186712,0.275719792,7.30226304312964E-07,,,
26,2.1894298,0.308071375,7.76510091782256E-07,,,
27,2.27702188,0.340397686,8.92219190973265E-07,,,
28,2.36459716,0.372714669,1.01371369964909E-06,,,
29,2.45217808,0.405029178,1.18727723474876E-06,,,
30,2.53977774,0.437313706,1.38398218041402E-06,,,
31,2.62736424,0.469671726,1.68482529261382E-06,,,
32,2.714932,0.501986921,2.11294923246896E-06,,,
33,2.8025182,0.534333706,2.66256552095001E-06,,,
34,2.89008144,0.566621125,3.42045927936852E-06,,,
35,2.97766022,0.598977625,4.39820178144146E-06,,,
36,3.06524882,0.631255448,5.6305020734726E-06,,,
37,3.15283234,0.66360271,7.24464234735933E-06,,,
38,3.24040294,0.695922673,9.34476065594936E-06,,,
39,3.32797974,0.728277087,1.19192827696679E-05,,,
40,3.41555862,0.760563612,1.52401344166719E-05,,,
41,3.50312562,0.792914748,1.94230087799951E-05,,,
42,3.59072328,0.825226605,2.46299150603591E-05,,,
43,3.6783117,0.857544899,3.10054711007979E-05,,,
44,3.7658754,0.889867723,3.8919966755202E-05,,,
45,3.85346094,0.922151625,4.85064447275363E-05,,,
46,3.94103396,0.954500258,6.0233534895815E-05,,,
47,4.02859968,0.98682183,7.44078861316666E-05,,,
48,4.11618022,1.019170761,9.14923075470142E-05,,,
49,4.2037624,1.051454067,0.000111892,,,
50,4.29132946,1.083805442,0.000136295,,,
51,4.37894192,1.116086006,0.00016517,,,
52,4.4665515,1.14844501,0.000199397,,,
53,4.55416146,1.180766106,0.000239634,,,
54,4.64177092,1.213109612,0.000286826,,,
55,4.72938008,1.245391846,0.000341823,,,
56,4.81697862,1.277753353,0.000406012,,,
57,4.904562,1.310067177,0.000480401,,,
58,4.99218496,1.342353225,0.000566252,,,
59,5.07978752,1.374714375,0.000665374,,,
60,5.16738326,1.406988382,0.000778924,,,
61,5.25498552,1.439336419,0.000909253,,,
62,5.34257848,1.471661448,0.001057945,,,
63,5.43017606,1.504001856,0.001227319,,,
64,5.51777162,1.536296129,0.001419401,,,
65,5.60537694,1.568654299,0.00163735,,,
66,5.69295634,1.600929379,0.001882936,,,
67,5.7805601,1.633275747,0.002160314,,,
68,5.8681548,1.66560173,0.002471991,,,
69,5.95575942,1.697951674,0.00282186,,,
70,6.0433442,1.730240703,0.00321273,,,
71,6.13095172,1.762586951,0.003650044,,,
72,6.21853624,1.794894338,0.004136947,,,
73,6.3061369,1.827185869,0.004678153,,,
74,6.39374642,1.859543204,0.005280273,,,
75,6.4813444,1.891820788,0.005945659,,,
76,6.56896554,1.924172163,0.006683384,,,
77,6.65654678,1.956505299,0.007497456,,,
78,6.74413982,1.988847852,0.008394997,,,
79,6.83175268,2.021129847,0.009380733,,,
80,6.91936842,2.053486586,0.01046605,,,
81,7.00698968,2.085776329,0.011654014,,,
82,7.09456536,2.11776638,0.012940474,,,
83,7.1821554,2.15036869,0.014376423,,,
84,7.2697249,2.182905197,0.015942205,,,
85,7.35730228,2.214801073,0.017615855,,,
86,7.44488654,2.247350216,0.019475214,,,
87,7.53248148,2.279871225,0.021497507,,,
88,7.62008498,2.311817169,0.023655454,,,
89,7.70770026,2.344347715,0.02603958,,,
90,7.79529292,2.376880407,0.028625917,,,
91,7.88290706,2.408755064,0.031367376,,,
92,7.9704865,2.441274405,0.03439543,,,
93,8.05807752,2.473207235,0.037606243,,,
94,8.14567182,2.505747795,0.041138604,,,
95,8.2332688,2.538262606,0.044949658,,,
96,8.32086366,2.569968224,0.048955373,,,
97,8.40847218,2.60248518,0.053375684,,,
98,8.49607236,2.635023117,0.058140945,,,
99,8.58366066,2.666949034,0.063170418,,,
100,8.67126322,2.699474335,0.068682291,,,
,,,,,,
,,,,,,
,,,,,,
,,,,,,
,,,,,,
,,,,,,
,,,,,,
,,,,,,
,,,,,,
,,,,,,
,,,,,,
,,,,,,
,,,,,,
,,,,,,
,,,,,,
,,,,,,
,,,,,,
,,,,,,
,,,,,,
,,,,,,
,,,,,,
,,,,,,
,,,,,,
,,,,,,
,,,,,,
,,,,,,
,,,,,,
,,,,,,
,,,,,,
,,,,,,
,,,,,,
,,,,,,
,,,,,,
,,,,,,
,,,,,,
,,,,,,
,,,,,,
,,,,,,
,,,,,,
