Repository: raise-KeyboardInterrupt/data-set_forked

This is a folder of the codes working with data collected from Keithley 2450 SourceMeter. The main used of these codes are for the data analysis of I-V characteristics of diodes 
at different temperatures. This experiment is aimed to quantify the temperature dependence of breakdown in 2.7 V and 9.1 V diodes and further investigate the behaviour of Zener 
parameter β and effective band gap at different temperatures. Reverse-bias I–V curves were measured for two diodes breakdown from liquid-nitrogen temperature to 
room temperature using four-wire sensing. Breakdown was defined operationally by the threshold voltage 𝑽𝐭𝐡 at which the reverse-current magnitude satisfied ∣ 𝑰 ∣=
𝟐. 𝟎 𝐦𝐀, extracted using both fixed-current interpolation and a piecewise-linear (ReLU) knee fit to assess method dependence. The 2.7 V diode showed tunnelling-dominated behaviour: the 
fitted tunnelling scale decreased approximately linearly with temperature, 𝒅𝜷𝒁/𝒅𝑻 = (−𝟖. 𝟓𝟐𝟖 ± 𝟎. 𝟑𝟎𝟎) × 𝟏𝟎−𝟑 V 𝐊^−𝟏, 
implying a decreasing effective band-gap proxy with 𝒅𝑬𝒈/𝒅𝑻 =(−𝟔. 𝟎𝟏𝟔 ± 𝟎. 𝟎𝟐𝟏) × 𝟏𝟎−𝟒 eV 𝐊^−𝟏. The 9.1 V diode exhibited 
the opposite 𝑽𝐭𝐡(𝑻) signature consistent with avalanche breakdown, although the extracted avalanche scale was less well constrained due to increased scatter and fit sensitivity.

File: 9.1 V zener diode/data/9.1 V zener diode at 124-125.4K.csv
data points,time/s,voltage/V,current/A,time SD,voltage SD,current SD
1,0,7.699573517,6.43445730474923E-07,2.54,0.0732,0.00711
2,0.08761678,7.704548359,6.26089558863896E-07,,,
3,0.17521754,7.709517956,6.55016492601135E-07,,,
4,0.26281706,7.714527607,6.49231083116319E-07,,,
5,0.35041812,7.719482422,6.31874911505292E-07,,,
6,0.43803564,7.725147247,6.49231083116319E-07,,,
7,0.52563948,7.730114937,6.37660320990108E-07,,,
8,0.61323754,7.735116959,6.49231139959738E-07,,,
9,0.70085176,7.740173817,6.43445730474923E-07,,,
10,0.7884654,7.745163918,6.43445730474923E-07,,,
11,0.87603776,7.750126362,6.55016549444554E-07,,,
12,0.96364242,7.755100727,6.37660320990108E-07,,,
13,1.0512205,7.760087013,6.55016492601135E-07,,,
14,1.13879738,7.765058517,6.43445730474923E-07,,,
15,1.22640024,7.770026207,6.66587254727347E-07,,,
16,1.31401748,7.77568531,6.55016492601135E-07,,,
17,1.40162134,7.780679703,6.55016492601135E-07,,,
18,1.48922082,7.785636425,6.49231083116319E-07,,,
19,1.57682138,7.790606976,6.66587254727347E-07,,,
20,1.66442218,7.795622826,6.72372664212162E-07,,,
21,1.75202288,7.800584316,6.6080190208595E-07,,,
22,1.83963612,7.805562019,6.6080190208595E-07,,,
23,1.92724162,7.810536861,6.78158016853558E-07,,,
24,2.01485052,7.81554985,6.43445673631504E-07,,,
25,2.10245748,7.82051754,6.43445673631504E-07,,,
26,2.19005868,7.826190948,6.55016492601135E-07,,,
27,2.27767132,7.831130028,6.60801845242531E-07,,,
28,2.36527784,7.836117744,6.6080190208595E-07,,,
29,2.45288578,7.84110117,6.83943426338374E-07,,,
30,2.54049326,7.846112728,6.31874968348711E-07,,,
31,2.62808148,7.851061344,6.72372664212162E-07,,,
32,2.71569884,7.85605526,6.72372664212162E-07,,,
33,2.8033112,7.86101532,6.66587254727347E-07,,,
34,2.89092014,7.866048336,6.95514188464585E-07,,,
35,2.97853554,7.870962143,6.43445730474923E-07,,,
36,3.06614462,7.876635551,6.49231083116319E-07,,,
37,3.1537636,7.881580353,6.6080190208595E-07,,,
38,3.24137508,7.886586666,6.43445730474923E-07,,,
39,3.32898998,7.891547203,6.72372664212162E-07,,,
40,3.41661202,7.896562099,6.78158016853558E-07,,,
41,3.50422744,7.90152359,6.83943426338374E-07,,,
42,3.59184422,7.906530857,6.55016492601135E-07,,,
43,3.67945804,7.91155386,6.55016492601135E-07,,,
44,3.76707144,7.916543484,6.83943426338374E-07,,,
45,3.85467408,7.921505928,6.66587254727347E-07,,,
46,3.9422842,7.927173138,6.66587254727347E-07,,,
47,4.02989898,7.932128906,6.66587254727347E-07,,,
48,4.11752174,7.937108517,6.49231083116319E-07,,,
49,4.2051368,7.942100525,6.66587254727347E-07,,,
50,4.29275938,7.947119236,6.72372664212162E-07,,,
51,4.38037318,7.952111244,6.83943426338374E-07,,,
52,4.46797012,7.957039356,6.89728835823189E-07,,,
53,4.55558696,7.962026119,7.93865297055163E-07,,,
54,4.64320146,7.967011452,6.76316994940862E-05,,,
55,4.73080102,7.97198534,0.000236141,,,
56,4.81840736,7.977632999,0.000567096,,,
57,4.90601586,7.982600212,0.001147809,,,
58,4.99363964,7.987588882,0.002049307,,,
59,5.08125226,7.992591858,0.003120153,,,
60,5.1688613,7.99758482,0.004342237,,,
61,5.25647972,8.002528191,0.005689708,,,
62,5.34406516,8.007509232,0.007150717,,,
63,5.43167762,8.012477875,0.008660206,,,
64,5.51930068,8.017478943,0.010206616,,,
65,5.6069102,8.022426605,0.011747891,,,
66,5.69453872,8.028093338,0.01358017,,,
67,5.78215814,8.033057213,0.015114061,,,
68,5.86978688,8.038045883,0.016661167,,,
69,5.9574007,8.042995453,0.018190142,,,
70,6.04500926,8.048007965,0.019739602,,,
71,6.1326357,8.052951813,0.021249188,,,
72,6.22025674,8.05796051,0.022772163,,,
73,6.30788574,8.062890053,0.024251405,,,
74,6.3955137,8.067901611,0.025755985,,,
75,6.48313206,8.07285881,0.027220143,,,
76,6.57076576,8.078556061,0.029009806,,,
77,6.65838046,8.08354187,0.030438185,,,
78,6.74598894,8.088525772,0.031864945,,,
79,6.83359196,8.093484879,0.033268075,,,
80,6.92121314,8.098498344,0.034680936,,,
81,7.00882776,8.10343647,0.03604443,,,
82,7.09645408,8.108417511,0.037416395,,,
83,7.18408572,8.113395691,0.038765442,,,
84,7.2717144,8.118404388,0.040124081,,,
85,7.3592891,8.12335968,0.041438382,,,
86,7.4468991,8.129010201,0.043066069,,,
87,7.53448202,8.133963585,0.044322513,,,
88,7.62205304,8.138947487,0.04559407,,,
89,7.7096534,8.143932343,0.046848688,,,
90,7.7972532,8.14892292,0.048098203,,,
91,7.88486518,8.153900146,0.049317628,,,
92,7.97244848,8.158883095,0.050526854,,,
93,8.06002552,8.163866043,0.051728483,,,
94,8.14761926,8.168842316,0.052910723,,,
95,8.2352414,8.173802376,0.054069996,,,
96,8.32282046,8.17945385,0.05556405,,,
97,8.4104085,8.184426308,0.056671422,,,
98,8.49800698,8.189388275,0.057781488,,,
99,8.58560086,8.194367409,0.058888219,,,
100,8.67320788,8.199367523,0.060007494,,,

File: 9.1 V zener diode/data/9.1 V zener diode at 160.7-155.5K.csv
data points,time/s,voltage/V,current/A,time SD,voltage SD,current SD
1,0,7.69956398,6.37660491520364E-07,2.540669191,0.076483347,0.04011893
2,0.08757104,7.70454073,6.72372777899E-07,,,
3,0.17513376,7.709517002,6.66587368414184E-07,,,
4,0.2626952,7.714528084,6.72372721055581E-07,,,
5,0.35025824,7.719483852,6.72372721055581E-07,,,
6,0.437837,7.725141525,6.60802015772788E-07,,,
7,0.52539768,7.730114937,6.89728892666608E-07,,,
8,0.61296406,7.735116005,6.37660491520364E-07,,,
9,0.70054116,7.740173817,6.66587425257603E-07,,,
10,0.7881211,7.745162964,6.66587425257603E-07,,,
11,0.8756791,7.750124931,6.4344590100518E-07,,,
12,0.96323976,7.755103111,6.72372834742418E-07,,,
13,1.05080108,7.760082722,6.37660491520364E-07,,,
14,1.13836314,7.76505518,6.66587368414184E-07,,,
15,1.2259349,7.7700243,6.78158130540396E-07,,,
16,1.31349564,7.775688648,6.60801958929369E-07,,,
17,1.40106256,7.780668736,6.66587368414184E-07,,,
18,1.48862382,7.785625935,6.55016606287973E-07,,,
19,1.5761883,7.790610313,6.95514302151423E-07,,,
20,1.66375254,7.795615196,6.66587425257603E-07,,,
21,1.75131956,7.800576687,6.66587425257603E-07,,,
22,1.83888666,7.805565357,6.78158130540396E-07,,,
23,1.92646324,7.810532093,6.66587368414184E-07,,,
24,2.01404012,7.815547466,6.78158187383815E-07,,,
25,2.10160986,7.820508957,6.55016663131391E-07,,,
26,2.18917396,7.826184273,6.72372777899E-07,,,
27,2.27673924,7.831123829,6.72372777899E-07,,,
28,2.36430674,7.836123466,6.83943540025211E-07,,,
29,2.4518768,7.84109354,6.72372777899E-07,,,
30,2.53944392,7.846114159,6.60802015772788E-07,,,
31,2.62702524,7.851052284,6.72372777899E-07,,,
32,2.71459704,7.856060028,6.95514302151423E-07,,,
33,2.80217246,7.86101675,6.72372777899E-07,,,
34,2.8897459,7.866039276,6.66587425257603E-07,,,
35,2.97732318,7.870961189,6.78158187383815E-07,,,
36,3.06489586,7.87663126,6.60802015772788E-07,,,
37,3.15247072,7.881574154,6.60802015772788E-07,,,
38,3.2400525,7.88658905,6.83943540025211E-07,,,
39,3.3276323,7.891540527,6.78158187383815E-07,,,
40,3.41520822,7.896560192,6.78158187383815E-07,,,
41,3.5027864,7.901533604,6.89728892666608E-07,,,
42,3.590366,7.906529903,6.72372777899E-07,,,
43,3.6779423,7.911557198,6.66587425257603E-07,,,
44,3.76551878,7.916545868,6.66587368414184E-07,,,
45,3.85308648,7.921503067,6.78158187383815E-07,,,
46,3.94066464,7.927169323,6.66587425257603E-07,,,
47,4.02824008,7.93212986,6.89728949510027E-07,,,
48,4.1158187,7.93710947,6.66587425257603E-07,,,
49,4.20339604,7.942100525,6.83943540025211E-07,,,
50,4.29097324,7.947110176,6.49231253646576E-07,,,
51,4.37855156,7.952102661,6.72372777899E-07,,,
52,4.46612064,7.957039833,6.66587425257603E-07,,,
53,4.55368078,7.962020397,6.66587425257603E-07,,,
54,4.64124142,7.967015743,6.78158130540396E-07,,,
55,4.72881166,7.971987247,6.78158187383815E-07,,,
56,4.8163713,7.977648735,6.89728892666608E-07,,,
57,4.9039344,7.982604027,6.95514302151423E-07,,,
58,4.99149582,7.987595081,6.78158187383815E-07,,,
59,5.07906552,7.992598534,6.89728892666608E-07,,,
60,5.16662636,7.997602463,6.89728892666608E-07,,,
61,5.254192,8.002540588,6.95514302151423E-07,,,
62,5.34175898,8.007536888,7.12870416919031E-07,,,
63,5.42932712,8.012505531,7.0129965479282E-07,,,
64,5.5168951,8.017499924,6.72372777899E-07,,,
65,5.60446632,8.022443771,6.89728949510027E-07,,,
66,5.6920396,8.028125763,7.07085064277635E-07,,,
67,5.77961102,8.033093452,7.01299711636238E-07,,,
68,5.86717916,8.038086891,7.1287047376245E-07,,,
69,5.95474888,8.04304409,7.07085064277635E-07,,,
70,6.04231748,8.048059464,7.0129965479282E-07,,,
71,6.1298891,8.053012848,7.0129965479282E-07,,,
72,6.21746256,8.058026314,7.4179735065627E-07,,,
73,6.30504594,8.062959671,7.18655826403847E-07,,,
74,6.39262318,8.067974091,7.24441179045243E-07,,,
75,6.48020078,8.072930336,7.93865183368325E-07,,,
76,6.5677773,8.078624725,1.80629513124586E-06,,,
77,6.65534832,8.083613396,0.000264182,,,
78,6.74292956,8.08860302,0.000623218,,,
79,6.8305219,8.093567848,0.001218168,,,
80,6.91810534,8.098585129,0.002177396,,,
81,7.00569774,8.103521347,0.003350929,,,
82,7.0932821,8.108506203,0.004594274,,,
83,7.18087366,8.1134758,0.005938587,,,
84,7.26846178,8.118486404,0.007408045,,,
85,7.35607962,8.123443604,0.008899339,,,
86,7.4436917,8.129090309,0.010686592,,,
87,7.53130072,8.134051323,0.012219926,,,
88,7.61889836,8.139038086,0.013768106,,,
89,7.70650688,8.144025803,0.015304787,,,
90,7.7941327,8.149012566,0.016834239,,,
91,7.88173298,8.153987885,0.018343132,,,
92,7.9693167,8.158967018,0.019835785,,,
93,8.05691164,8.163957596,0.021318985,,,
94,8.1445118,8.168934822,0.022780452,,,
95,8.23211306,8.173892975,0.024216231,,,
96,8.31969398,8.179550171,0.025942231,,,
97,8.40727626,8.184511185,0.027322564,,,
98,8.49488008,8.189483643,0.028698666,,,
99,8.58247296,8.194446564,0.030060498,,,
100,8.67007658,8.1994524,0.03142079,,,

File: 9.1 V zener diode/data/9.1 V zener diode at 190-185.4K.csv
data points,time/s,voltage/V,current/A,time SD,voltage SD,current SD
1,0,8.159715652,7.24441235888662E-07,2.540783184,0.071734628,6.68222325581089E-02
2,0.08759256,8.160023689,7.30226588530059E-07,,,
3,0.17516682,8.160668373,7.12870530605869E-07,,,
4,0.2627417,8.160671234,7.36011998014874E-07,,,
5,0.35030966,8.161028862,7.36011998014874E-07,,,
6,0.4378962,8.161689758,7.24441235888662E-07,,,
7,0.52548014,8.162014961,7.18655883247266E-07,,,
8,0.61306656,8.162677765,7.18655883247266E-07,,,
9,0.7006456,8.162686348,7.24441235888662E-07,,,
10,0.78822196,8.163022995,7.18655883247266E-07,,,
11,0.87578894,8.163711548,7.36011998014874E-07,,,
12,0.96337494,8.164030075,7.4179735065627E-07,,,
13,1.05096308,8.164710999,7.24441235888662E-07,,,
14,1.13853734,8.165065765,7.4179735065627E-07,,,
15,1.22612062,8.165070534,7.30226588530059E-07,,,
16,1.31369278,8.165689468,6.95514415838261E-07,,,
17,1.40126294,8.166015625,7.47582646454248E-07,,,
18,1.48885096,8.166666031,7.12870530605869E-07,,,
19,1.57643382,8.167014122,7.36011998014874E-07,,,
20,1.66402538,8.167015076,7.47582646454248E-07,,,
21,1.75160402,8.167689323,7.18655883247266E-07,,,
22,1.8391809,8.167994499,7.4179735065627E-07,,,
23,1.92675288,8.168647766,7.47582646454248E-07,,,
24,2.01431778,8.169007301,7.24441235888662E-07,,,
25,2.1018848,8.169001579,7.36011998014874E-07,,,
26,2.1894695,8.169665337,7.47582646454248E-07,,,
27,2.27705794,8.16999054,7.30226588530059E-07,,,
28,2.36463398,8.170643806,7.18655883247266E-07,,,
29,2.45220738,8.170986176,7.53367942252225E-07,,,
30,2.53978082,8.170981407,7.30226645373477E-07,,,
31,2.62734922,8.171652794,7.47582646454248E-07,,,
32,2.71491578,8.171958923,7.47582646454248E-07,,,
33,2.8024966,8.172633171,7.24441235888662E-07,,,
34,2.89008118,8.172999382,7.4179735065627E-07,,,
35,2.97765582,8.172995567,7.47582646454248E-07,,,
36,3.06522634,8.173645973,7.36011998014874E-07,,,
37,3.15279662,8.1739645,7.24441235888662E-07,,,
38,3.24038118,8.174630165,7.4179735065627E-07,,,
39,3.3279616,8.174977303,7.4179735065627E-07,,,
40,3.41553496,8.175663948,7.4179735065627E-07,,,
41,3.5031175,8.175653458,7.24441235888662E-07,,,
42,3.5906919,8.175964355,7.53367942252225E-07,,,
43,3.67826048,8.176609039,7.36011998014874E-07,,,
44,3.7658437,8.177268982,7.4179735065627E-07,,,
45,3.85342524,8.177619934,7.59153238050203E-07,,,
46,3.9410131,8.17761898,7.47582646454248E-07,,,
47,4.02858658,8.178309441,7.76509182287555E-07,,,
48,4.11616866,8.17860508,7.59153238050203E-07,,,
49,4.20373776,8.179267883,7.47582646454248E-07,,,
50,4.29132248,8.179627419,7.70723886489577E-07,,,
51,4.3789092,8.179625511,7.59153238050203E-07,,,
52,4.46649176,8.180275917,7.47582646454248E-07,,,
53,4.55407712,8.180612564,7.4179735065627E-07,,,
54,4.64164888,8.181268692,7.47582646454248E-07,,,
55,4.72921848,8.1816082,7.76509182287555E-07,,,
56,4.81678806,8.181607246,7.59153238050203E-07,,,
57,4.9043723,8.182281494,7.59153238050203E-07,,,
58,4.99195658,8.182592392,7.59153238050203E-07,,,
59,5.07953298,8.183260918,7.76509182287555E-07,,,
60,5.16711372,8.183619499,7.70723829646158E-07,,,
61,5.25468748,8.183619499,7.70723829646158E-07,,,
62,5.34225618,8.184267044,7.36011998014874E-07,,,
63,5.42982164,8.18458271,7.53367942252225E-07,,,
64,5.51740468,8.185258865,7.64938533848181E-07,,,
65,5.60498228,8.185605049,7.47582646454248E-07,,,
66,5.69255176,8.186285973,7.8807977388351E-07,,,
67,5.7801313,8.186283112,7.53367942252225E-07,,,
68,5.86770416,8.186578751,7.88079717040091E-07,,,
69,5.95526974,8.187232018,7.8807977388351E-07,,,
70,6.04285348,8.187574387,7.93865012838069E-07,,,
71,6.1304324,8.188230515,7.93865012838069E-07,,,
72,6.21801024,8.188239098,7.99650365479465E-07,,,
73,6.30558716,8.188567162,8.05435661277443E-07,,,
74,6.3931659,8.189218521,7.99650365479465E-07,,,
75,6.48074216,8.189552307,7.93865012838069E-07,,,
76,6.5683234,8.190232277,8.28576844469353E-07,,,
77,6.65590444,8.190237999,8.17006252873398E-07,,,
78,6.74348354,8.190544128,8.51718027661263E-07,,,
79,6.83106624,8.191222191,8.86429802449129E-07,,,
80,6.91863502,8.19158268,8.86429859292548E-07,,,
81,7.00622962,8.192212105,9.90565126812726E-07,,,
82,7.09381672,8.192218781,9.61638761509676E-07,,,
83,7.18139732,8.192552567,1.03106242477224E-06,,,
84,7.26899968,8.193196297,1.18726552500448E-06,,,
85,7.35659006,8.19354248,1.24511825561058E-06,,,
86,7.44418008,8.19423008,1.441818881176E-06,,,
87,7.53176394,8.194232941,1.55173961502442E-06,,,
88,7.6193419,8.194536209,1.65587493938801E-06,,,
89,7.7069284,8.195201874,2.15341083276144E-06,,,
90,7.79452798,8.19556427,2.77243748314504E-06,,,
91,7.88211408,8.196229935,3.4088216125383E-06,,,
92,7.96970366,8.196555138,4.03363492296194E-06,,,
93,8.0572842,8.196556091,4.5080282689014E-06,,,
94,8.14486662,8.197223663,7.02463512425311E-06,,,
95,8.23244504,8.197511673,8.78336231835419E-06,,,
96,8.32003304,8.198194504,0.000186803,,,
97,8.40761506,8.198498726,0.000244962,,,
98,8.49521714,8.198498726,0.000267664,,,
99,8.58280522,8.199178696,0.000361091,,,
100,8.67038196,8.199542999,0.000411949,,,

File: 9.1 V zener diode/data/9.1 V zener diode at 190-185.5K.csv
data points,time/s,voltage/V,current/A,time SD,voltage SD,current SD
1,0,8.099564552,6.60802186303044E-07,2.540766345,0.0533932,0.0134754
2,0.08759434,8.100592613,7.07085121121054E-07,,,
3,0.1751799,8.101559639,6.78158301070653E-07,,,
4,0.26274944,8.102563858,7.18655883247266E-07,,,
5,0.35032898,8.103545189,7.18655883247266E-07,,,
6,0.43790174,8.104537964,7.12870530605869E-07,,,
7,0.52549028,8.105524063,6.72372948429256E-07,,,
8,0.61307396,8.106561661,7.18655883247266E-07,,,
9,0.70064516,8.107514381,6.95514415838261E-07,,,
10,0.78823524,8.108513832,6.78158301070653E-07,,,
11,0.8758106,8.10951519,6.78158301070653E-07,,,
12,0.96339762,8.110527992,6.72372948429256E-07,,,
13,1.050982,8.111528397,6.89729006353446E-07,,,
14,1.13855282,8.11251545,6.89729006353446E-07,,,
15,1.22613778,8.113493919,6.83943653712049E-07,,,
16,1.31371148,8.114526749,7.18655883247266E-07,,,
17,1.40128596,8.115496635,6.83943653712049E-07,,,
18,1.48886638,8.116509438,7.24441235888662E-07,,,
19,1.57643886,8.117498398,6.89729006353446E-07,,,
20,1.6640221,8.118516922,7.24441235888662E-07,,,
21,1.75159932,8.119502068,7.07085121121054E-07,,,
22,1.83917546,8.12051487,6.89729006353446E-07,,,
23,1.92675508,8.12151432,7.36011998014874E-07,,,
24,2.01433196,8.122518539,6.89729006353446E-07,,,
25,2.10191694,8.123468399,6.89729063196864E-07,,,
26,2.18948762,8.125152588,6.95514415838261E-07,,,
27,2.27707292,8.126111984,6.83943653712049E-07,,,
28,2.36464944,8.127123833,7.1287047376245E-07,,,
29,2.4522254,8.128124237,7.24441235888662E-07,,,
30,2.53980644,8.129126549,7.18655883247266E-07,,,
31,2.62737914,8.130105019,7.07085121121054E-07,,,
32,2.71494522,8.131101608,6.83943653712049E-07,,,
33,2.80252416,8.132104874,6.95514415838261E-07,,,
34,2.89009012,8.133132935,7.18655883247266E-07,,,
35,2.97767096,8.134088516,7.07085121121054E-07,,,
36,3.06525426,8.135092735,6.89729006353446E-07,,,
37,3.15282076,8.13607502,6.95514415838261E-07,,,
38,3.24039786,8.137095451,6.83943653712049E-07,,,
39,3.32796838,8.13808918,7.1287047376245E-07,,,
40,3.41555082,8.139081955,7.01299768479657E-07,,,
41,3.5031308,8.140063286,7.18655883247266E-07,,,
42,3.59069546,8.141101837,7.18655883247266E-07,,,
43,3.67828404,8.142066002,6.95514415838261E-07,,,
44,3.7658539,8.143089294,7.07085121121054E-07,,,
45,3.85343726,8.144062996,7.07085121121054E-07,,,
46,3.94101364,8.145070076,7.47582646454248E-07,,,
47,4.0285801,8.14604187,7.18655883247266E-07,,,
48,4.11616076,8.147035599,7.1287047376245E-07,,,
49,4.20373566,8.148023605,7.18655883247266E-07,,,
50,4.2913273,8.149059296,7.18655883247266E-07,,,
51,4.37891274,8.150019646,7.24441235888662E-07,,,
52,4.4664824,8.15102005,7.07085177964473E-07,,,
53,4.55406506,8.152021408,7.30226588530059E-07,,,
54,4.6416368,8.153038979,7.24441235888662E-07,,,
55,4.72922224,8.154037476,7.30226588530059E-07,,,
56,4.81680148,8.155025482,7.01299768479657E-07,,,
57,4.90437936,8.155997276,7.24441235888662E-07,,,
58,4.9919592,8.157029152,7.07085121121054E-07,,,
59,5.07954358,8.15799427,7.24441235888662E-07,,,
60,5.1671316,8.159016609,7.36011998014874E-07,,,
61,5.25471224,8.160009384,7.4179735065627E-07,,,
62,5.34228638,8.161020279,7.36011998014874E-07,,,
63,5.42986848,8.162009239,7.47582646454248E-07,,,
64,5.51744346,8.163013458,7.47582646454248E-07,,,
65,5.60503186,8.16401577,7.18655883247266E-07,,,
66,5.69260838,8.165047646,7.36011998014874E-07,,,
67,5.78018072,8.165998459,7.4179735065627E-07,,,
68,5.86776396,8.166993141,7.30226588530059E-07,,,
69,5.9553494,8.167980194,7.24441235888662E-07,,,
70,6.0429142,8.169002533,7.59153238050203E-07,,,
71,6.13049372,8.169977188,7.30226588530059E-07,,,
72,6.21806536,8.170978546,7.53367942252225E-07,,,
73,6.30562986,8.171954155,7.30226588530059E-07,,,
74,6.3932031,8.172990799,7.47582646454248E-07,,,
75,6.48077386,8.173956871,7.59153238050203E-07,,,
76,6.56835442,8.175652504,7.4179735065627E-07,,,
77,6.65592358,8.176612854,7.70723886489577E-07,,,
78,6.74350488,8.177609444,7.47582646454248E-07,,,
79,6.83107882,8.178604126,7.649385906916E-07,,,
80,6.9186621,8.17961216,7.4179735065627E-07,,,
81,7.00623958,8.180608749,7.47582646454248E-07,,,
82,7.09380692,8.181606293,7.82294478085532E-07,,,
83,7.18139666,8.182581902,7.82294478085532E-07,,,
84,7.268971,8.183617592,7.8807977388351E-07,,,
85,7.35653328,8.18459034,8.28576901312772E-07,,,
86,7.44410776,8.185610771,8.45932845550124E-07,,,
87,7.53169502,8.186572075,8.98000450888503E-07,,,
88,7.61929526,8.187589645,1.06577442693379E-06,,,
89,7.70688982,8.18855381,1.24511859667109E-06,,,
90,7.79446846,8.189552307,1.45338947277196E-06,,,
91,7.88205242,8.190548897,2.06663185053912E-06,,,
92,7.96963836,8.191571236,2.64516188508424E-06,,,
93,8.05721652,8.192540169,4.29976034865831E-06,,,
94,8.1447989,8.193541527,7.99078043201007E-06,,,
95,8.23237922,8.194535255,0.000167868,,,
96,8.31996356,8.195543289,0.000333796,,,
97,8.4075469,8.196533203,0.000451671,,,
98,8.4951159,8.197533607,0.000574898,,,
99,8.58270378,8.198507309,0.000710893,,,
100,8.67027464,8.199531555,0.000847698,,,

File: 9.1 V zener diode/data/9.1 V zener diode at 217-212K.csv
data points,time/s,voltage/V,current/A,time SD,voltage SD,current SD
1,0,8.099562645,6.9551447268168E-07,2.540932233,0.07188237,0.065154505
2,0.08759242,8.103544235,7.07085177964473E-07,,,
3,0.1751724,8.107515335,6.78158357914072E-07,,,
4,0.26274938,8.111535072,7.01299768479657E-07,,,
5,0.35032154,8.115496635,6.95514415838261E-07,,,
6,0.4378965,8.119510651,7.12870530605869E-07,,,
7,0.5254842,8.123467445,7.07085177964473E-07,,,
8,0.61305472,8.128108978,7.01299825323076E-07,,,
9,0.70063316,8.132110596,7.12870530605869E-07,,,
10,0.78820848,8.136080742,6.95514415838261E-07,,,
11,0.87578438,8.140073776,7.12870530605869E-07,,,
12,0.96336996,8.144068718,6.95514415838261E-07,,,
13,1.0509511,8.148036957,6.95514415838261E-07,,,
14,1.13853434,8.152024269,7.01299768479657E-07,,,
15,1.22610694,8.156006813,7.07085177964473E-07,,,
16,1.31368898,8.160014153,7.18655883247266E-07,,,
17,1.40128414,8.164020538,7.36011998014874E-07,,,
18,1.4888606,8.167989731,7.18655883247266E-07,,,
19,1.57642798,8.171955109,7.07085177964473E-07,,,
20,1.66399556,8.176609993,6.95514415838261E-07,,,
21,1.75157422,8.180610657,7.24441235888662E-07,,,
22,1.83914896,8.18459034,6.95514415838261E-07,,,
23,1.92672588,8.188567162,7.07085177964473E-07,,,
24,2.0143009,8.192533493,7.12870530605869E-07,,,
25,2.10187442,8.196555138,7.4179735065627E-07,,,
26,2.1894596,8.200510979,7.24441235888662E-07,,,
27,2.27703034,8.204518318,7.4179735065627E-07,,,
28,2.36461266,8.208479881,7.18655883247266E-07,,,
29,2.45218888,8.21246624,7.36011998014874E-07,,,
30,2.53976892,8.216433525,7.47582646454248E-07,,,
31,2.62733928,8.22041893,7.4179735065627E-07,,,
32,2.71491104,8.225075722,7.36011998014874E-07,,,
33,2.80249326,8.229066849,7.47582646454248E-07,,,
34,2.89006208,8.233047485,7.53367942252225E-07,,,
35,2.97764044,8.237031937,7.64938533848181E-07,,,
36,3.06521454,8.241014481,7.59153238050203E-07,,,
37,3.15279034,8.245027542,7.59153238050203E-07,,,
38,3.24037674,8.24902916,7.53367942252225E-07,,,
39,3.32794642,8.253046989,7.70723829646158E-07,,,
40,3.4155244,8.257022858,7.4179735065627E-07,,,
41,3.50311086,8.261022568,7.93865069681488E-07,,,
42,3.59068948,8.264984131,7.82294421242113E-07,,,
43,3.67828372,8.268984795,7.70723829646158E-07,,,
44,3.76585646,8.272954941,7.93865069681488E-07,,,
45,3.85343454,8.277601242,8.17006252873398E-07,,,
46,3.94102158,8.281619072,8.05435661277443E-07,,,
47,4.02859786,8.285574913,8.05435661277443E-07,,,
48,4.11618142,8.28958416,8.28576844469353E-07,,,
49,4.20375436,8.293556213,8.45932788706705E-07,,,
50,4.29134522,8.297545433,9.09571099327877E-07,,,
51,4.37891428,8.301513672,9.03785746686481E-07,,,
52,4.46651304,8.305502892,1.05420349427732E-06,,,
53,4.55409024,8.309479713,1.76000980900426E-06,,,
54,4.6416832,8.313474655,5.60144826522446E-06,,,
55,4.72925762,8.317429543,0.000451052,,,
56,4.81684596,8.321429253,0.001094441,,,
57,4.9044351,8.326083183,0.001870874,,,
58,4.99202862,8.330086708,0.002797083,,,
59,5.0796208,8.334090233,0.003885666,,,
60,5.16721078,8.338079453,0.005068349,,,
61,5.25480792,8.34204483,0.006267073,,,
62,5.34240596,8.346038818,0.007463888,,,
63,5.42998552,8.35000515,0.008621017,,,
64,5.5175757,8.353992462,0.009780725,,,
65,5.60515454,8.357964516,0.010937379,,,
66,5.69273204,8.361948967,0.012105099,,,
67,5.78032356,8.365929604,0.013266544,,,
68,5.86790974,8.369907379,0.014409044,,,
69,5.95550514,8.373894691,0.015547773,,,
70,6.04308858,8.378530502,0.016940996,,,
71,6.13067092,8.382519722,0.018021528,,,
72,6.21825778,8.386484146,0.019100709,,,
73,6.3058424,8.390476227,0.020177582,,,
74,6.39342632,8.394454002,0.021235751,,,
75,6.48099744,8.398481369,0.022303468,,,
76,6.56859824,8.402413368,0.023313791,,,
77,6.65618384,8.40639019,0.024335885,,,
78,6.74376124,8.410388947,0.025347166,,,
79,6.8313395,8.414382935,0.026349396,,,
80,6.91893018,8.418382645,0.027332421,,,
81,7.00652334,8.422406197,0.028323038,,,
82,7.0940999,8.427032471,0.029558178,,,
83,7.18169176,8.431035042,0.030479049,,,
84,7.26929868,8.434996605,0.031391475,,,
85,7.35688334,8.438996315,0.032308351,,,
86,7.44447398,8.4429636,0.033207696,,,
87,7.53206798,8.446946144,0.03410852,,,
88,7.61966918,8.450933456,0.034997243,,,
89,7.70727386,8.454914093,0.035877451,,,
90,7.79488244,8.458895683,0.036748592,,,
91,7.88249066,8.462891579,0.037620369,,,
92,7.97010706,8.466849327,0.03846366,,,
93,8.05769368,8.470830917,0.039315861,,,
94,8.14529754,8.475486755,0.04045153,,,
95,8.23290962,8.479454994,0.041250717,,,
96,8.32052448,8.4834795,0.042083297,,,
97,8.4081199,8.487415314,0.042866055,,,
98,8.49572628,8.491411209,0.043679595,,,
99,8.58334332,8.495396614,0.044480663,,,
100,8.67094224,8.499407768,0.04528762,,,

File: 9.1 V zener diode/data/9.1 V zener diode at 218.5-214.3K.csv
data points,time/s,voltage/V,current/A,time SD,voltage SD,current SD
1,0,8.199548721,6.9551447268168E-07,2.540968499,0.062087,0.012658
2,0.0875996,8.201527596,7.12870530605869E-07,,,
3,0.1751838,8.203519821,6.72373005272675E-07,,,
4,0.262773,8.205524445,7.24441235888662E-07,,,
5,0.35037184,8.207529068,7.07085177964473E-07,,,
6,0.43794906,8.209481239,7.12870530605869E-07,,,
7,0.5255378,8.211484909,7.24441292732081E-07,,,
8,0.61312948,8.213465691,7.30226645373477E-07,,,
9,0.70071902,8.215474129,7.18655883247266E-07,,,
10,0.78829396,8.217463493,7.24441235888662E-07,,,
11,0.8758731,8.219443321,7.07085177964473E-07,,,
12,0.96346554,8.221427917,7.4179735065627E-07,,,
13,1.05105204,8.223454475,7.18655883247266E-07,,,
14,1.13863878,8.22611618,7.53367942252225E-07,,,
15,1.22620798,8.228116989,7.30226645373477E-07,,,
16,1.3137834,8.230084419,7.18655883247266E-07,,,
17,1.40136308,8.232058525,7.24441235888662E-07,,,
18,1.4889481,8.234085083,7.47582646454248E-07,,,
19,1.57652688,8.236042976,7.18655883247266E-07,,,
20,1.6641,8.238054276,7.12870530605869E-07,,,
21,1.75167712,8.240044594,7.24441235888662E-07,,,
22,1.83926058,8.242049217,7.64938533848181E-07,,,
23,1.92684856,8.24402523,7.18655940090684E-07,,,
24,2.01441806,8.246042252,7.24441292732081E-07,,,
25,2.10199198,8.248025894,7.36011998014874E-07,,,
26,2.1895719,8.250109673,7.24441292732081E-07,,,
27,2.27716064,8.252059937,7.36011998014874E-07,,,
28,2.36474644,8.254049301,7.30226645373477E-07,,,
29,2.4523376,8.256034851,7.30226645373477E-07,,,
30,2.53991672,8.258048058,7.53367942252225E-07,,,
31,2.62750578,8.260029793,7.18655940090684E-07,,,
32,2.71508908,8.262020111,7.47582646454248E-07,,,
33,2.80268082,8.264000893,7.76509125444136E-07,,,
34,2.8902728,8.266018867,7.4179735065627E-07,,,
35,2.97784986,8.267983437,7.70723829646158E-07,,,
36,3.06543084,8.270003319,7.70723829646158E-07,,,
37,3.153016,8.271978378,7.53367942252225E-07,,,
38,3.24061502,8.273982048,7.59153238050203E-07,,,
39,3.32820486,8.27664566,7.64938533848181E-07,,,
40,3.41577958,8.278606415,7.59153238050203E-07,,,
41,3.50335646,8.280614853,7.53367942252225E-07,,,
42,3.59094766,8.282608032,7.82294421242113E-07,,,
43,3.67854218,8.284615517,7.70723829646158E-07,,,
44,3.76611434,8.28659153,7.88079717040091E-07,,,
45,3.8536872,8.288599014,7.99650308636046E-07,,,
46,3.9412663,8.290590286,7.99650308636046E-07,,,
47,4.02884786,8.292602539,7.76509125444136E-07,,,
48,4.11642476,8.294548988,7.59153238050203E-07,,,
49,4.20399716,8.296549797,7.88079717040091E-07,,,
50,4.29158354,8.298534393,7.88079717040091E-07,,,
51,4.37916544,8.300542831,8.11220900232001E-07,,,
52,4.46675274,8.30253315,8.11220900232001E-07,,,
53,4.55432298,8.304514885,8.17006196029979E-07,,,
54,4.64189938,8.306499481,8.34362083423912E-07,,,
55,4.72947848,8.308521271,8.51717970817845E-07,,,
56,4.8170681,8.310483932,8.34362026580493E-07,,,
57,4.90466342,8.312501907,8.80644392964314E-07,,,
58,4.99223526,8.31447506,8.98000280358247E-07,,,
59,5.07980818,8.316477776,9.09570928797621E-07,,,
60,5.16740916,8.318460464,1.02527690160059E-06,,,
61,5.25501194,8.320455551,1.18726518394396E-06,,,
62,5.34260246,8.322449684,1.51124186231755E-06,,,
63,5.43018458,8.325093269,2.92285335490305E-06,,,
64,5.51777114,8.327130318,5.76921820538701E-06,,,
65,5.60536514,8.328784943,1.91621747944737E-05,,,
66,5.69295848,8.331105232,0.000472347,,,
67,5.78055316,8.333091736,0.000750134,,,
68,5.86815458,8.335142136,0.0011224,,,
69,5.95574148,8.337083817,0.001452751,,,
70,6.04332266,8.339091301,0.001761582,,,
71,6.13090798,8.341067314,0.00212885,,,
72,6.21849554,8.343076706,0.002582111,,,
73,6.30607686,8.345058441,0.003065726,,,
74,6.393668,8.347039223,0.003570973,,,
75,6.4812513,8.349029541,0.004104535,,,
76,6.56883758,8.351045609,0.004668692,,,
77,6.65642334,8.353013039,0.005206776,,,
78,6.74400132,8.355027199,0.005766167,,,
79,6.83160672,8.356987,0.006296792,,,
80,6.91920642,8.358991623,0.006837457,,,
81,7.00678096,8.360966682,0.007356363,,,
82,7.0943563,8.362949371,0.007873567,,,
83,7.18195104,8.364935875,0.008380686,,,
84,7.2695406,8.366965294,0.008896501,,,
85,7.35713452,8.368913651,0.00938263,,,
86,7.44472518,8.370927811,0.009885726,,,
87,7.53230942,8.372911453,0.010376259,,,
88,7.61989908,8.375577927,0.011126654,,,
89,7.7074854,8.377592087,0.011605353,,,
90,7.79508458,8.379540443,0.012062734,,,
91,7.88269628,8.381532669,0.012539493,,,
92,7.9702754,8.383520126,0.013008165,,,
93,8.05785704,8.385526657,0.013491087,,,
94,8.14543528,8.387513161,0.013953648,,,
95,8.23302694,8.389498711,0.014415241,,,
96,8.32060108,8.391482353,0.014869001,,,
97,8.40817894,8.393510818,0.015339416,,,
98,8.49577454,8.395468712,0.015775928,,,
99,8.58336036,8.397485733,0.016235584,,,
100,8.6709299,8.39945507,0.016670963,,,

File: 9.1 V zener diode/data/9.1 V zener diode at 244.5-246.5K.csv
data points,time/s,voltage/V,current/A,time SD,voltage SD,current SD
1,0,8.299514771,7.36011998014874E-07,2.541033097,0.06289345,0.050513901
2,0.0876033,8.302531242,7.64938533848181E-07,,,
3,0.17519986,8.305495262,7.59153238050203E-07,,,
4,0.26278388,8.308529854,7.53367942252225E-07,,,
5,0.35036454,8.311487198,7.4179735065627E-07,,,
6,0.43794192,8.31447506,7.30226645373477E-07,,,
7,0.52551796,8.317440033,7.47582646454248E-07,,,
8,0.6131097,8.320459366,7.36011998014874E-07,,,
9,0.70069806,8.323443413,7.36011998014874E-07,,,
10,0.78828272,8.327124596,7.64938533848181E-07,,,
11,0.8758562,8.33010006,7.4179735065627E-07,,,
12,0.96344522,8.333109856,7.76509125444136E-07,,,
13,1.05103248,8.336112022,7.82294421242113E-07,,,
14,1.13861392,8.339110374,7.70723829646158E-07,,,
15,1.22620184,8.342065811,7.88079660196672E-07,,,
16,1.3137764,8.345085144,7.53367942252225E-07,,,
17,1.40134924,8.348041534,7.59153238050203E-07,,,
18,1.4889359,8.351059914,7.36011998014874E-07,,,
19,1.5765225,8.354021072,7.82294364398695E-07,,,
20,1.66410638,8.357014656,7.76509125444136E-07,,,
21,1.75168686,8.359976768,7.82294364398695E-07,,,
22,1.83927182,8.362984657,7.82294364398695E-07,,,
23,1.92684544,8.365963936,7.9386495599465E-07,,,
24,2.01443558,8.368954659,7.76509125444136E-07,,,
25,2.1020225,8.371955872,8.11220843388583E-07,,,
26,2.18959944,8.375616074,7.82294364398695E-07,,,
27,2.27718138,8.378582954,7.93865012838069E-07,,,
28,2.36477194,8.381590843,8.22791434984538E-07,,,
29,2.45236198,8.384537697,7.9386495599465E-07,,,
30,2.53994692,8.387562752,8.34361969737074E-07,,,
31,2.62752736,8.390524864,8.22791434984538E-07,,,
32,2.71510218,8.393551826,8.11220843388583E-07,,,
33,2.80267602,8.396515846,8.22791434984538E-07,,,
34,2.89027552,8.399499893,8.40147265535052E-07,,,
35,2.97786298,8.402476311,8.51717913974426E-07,,,
36,3.06544766,8.405486107,8.51717913974426E-07,,,
37,3.1530273,8.408460617,8.69073687681521E-07,,,
38,3.24061152,8.411463737,8.51717913974426E-07,,,
39,3.32819118,8.414466858,8.74859097166336E-07,,,
40,3.41577904,8.4174757,8.98000280358247E-07,,,
41,3.50335998,8.420507431,8.98000223514828E-07,,,
42,3.5909394,8.423477173,9.21141406706738E-07,,,
43,3.6785105,8.427095413,9.15355940378504E-07,,,
44,3.76609708,8.430127144,9.55853124651185E-07,,,
45,3.8536787,8.433094025,9.78994421529933E-07,,,
46,3.94126356,8.436126709,9.96350308923866E-07,,,
47,4.02883928,8.439083099,1.02527667422692E-06,,,
48,4.11643274,8.442073822,1.08891492800467E-06,,,
49,4.2040204,8.445035934,1.16990895548952E-06,,,
50,4.29162356,8.448045731,1.37239430841873E-06,,,
51,4.37922174,8.451037407,1.91621188605495E-06,,,
52,4.46680968,8.4540205,3.25839869219635E-06,,,
53,4.55440242,8.457026482,7.29074827177101E-06,,,
54,4.6419758,8.460036278,0.000347269,,,
55,4.72956892,8.462996483,0.000849207,,,
56,4.81717218,8.465963364,0.001412671,,,
57,4.9047748,8.468930244,0.001997685,,,
58,4.99237334,8.471946716,0.002612621,,,
59,5.07995884,8.475577354,0.003487825,,,
60,5.1675566,8.478598595,0.004232842,,,
61,5.25514782,8.481562614,0.005000272,,,
62,5.34273054,8.48456192,0.005815316,,,
63,5.4303203,8.487520218,0.006622404,,,
64,5.51790076,8.490533829,0.007441519,,,
65,5.60548932,8.493518829,0.008237171,,,
66,5.69308522,8.496500969,0.009024261,,,
67,5.78067232,8.499508858,0.009797582,,,
68,5.86825756,8.502531052,0.010566474,,,
69,5.95584452,8.505503654,0.011304666,,,
70,6.04343112,8.50846386,0.012036489,,,
71,6.13101612,8.51143837,0.012760261,,,
72,6.21860446,8.514454842,0.013495687,,,
73,6.30619802,8.517403603,0.014198841,,,
74,6.39379264,8.520411491,0.014913849,,,
75,6.48138472,8.52338028,0.015610329,,,
76,6.56898662,8.527036667,0.016572727,,,
77,6.65658996,8.529994011,0.017218078,,,
78,6.74417578,8.533006668,0.017894372,,,
79,6.83176444,8.535980225,0.018551577,,,
80,6.91935162,8.538969994,0.019208077,,,
81,7.00693214,8.541973114,0.019863756,,,
82,7.0945218,8.54499054,0.020523159,,,
83,7.18210818,8.547942162,0.021146914,,,
84,7.26970052,8.550912857,0.021768285,,,
85,7.35728716,8.553883553,0.02239256,,,
86,7.44486708,8.556910515,0.023026053,,,
87,7.53245992,8.559856415,0.023624834,,,
88,7.6200442,8.562870026,0.024242649,,,
89,7.70763648,8.565849304,0.024844743,,,
90,7.79522316,8.568880081,0.025462193,,,
91,7.88280744,8.571810722,0.026031252,,,
92,7.97039694,8.575478554,0.026907295,,,
93,8.05798776,8.578456879,0.027458994,,,
94,8.1455883,8.581450462,0.028026618,,,
95,8.23317218,8.584450722,0.028593361,,,
96,8.32075222,8.587459564,0.029166391,,,
97,8.40836656,8.590491295,0.02974149,,,
98,8.49595664,8.593453407,0.030281832,,,
99,8.58355264,8.596439362,0.030824633,,,
100,8.67114036,8.59944725,0.031383179,,,

File: 9.1 V zener diode/data/9.1 V zener diode at 244.7-246K.csv
data points,time/s,voltage/V,current/A,time SD,voltage SD,current SD
1,0,8.299511909,7.30226645373477E-07,2.541060907,0.06895957,0.05081712
2,0.0876135,8.302535057,7.36011998014874E-07,,,
3,0.17520406,8.305503845,7.24441292732081E-07,,,
4,0.26278862,8.308527946,7.24441292732081E-07,,,
5,0.35037242,8.311500549,7.12870587449288E-07,,,
6,0.43795186,8.314494133,7.24441292732081E-07,,,
7,0.52553672,8.317456245,7.30226645373477E-07,,,
8,0.61312834,8.320466995,7.53367942252225E-07,,,
9,0.70071416,8.323447227,7.30226645373477E-07,,,
10,0.78829246,8.327131271,7.59153238050203E-07,,,
11,0.87586946,8.330111504,7.36011998014874E-07,,,
12,0.96346078,8.333120346,7.53367942252225E-07,,,
13,1.05104724,8.33611393,7.59153238050203E-07,,,
14,1.13863618,8.339112282,7.4179735065627E-07,,,
15,1.2262176,8.342071533,7.47582646454248E-07,,,
16,1.31379864,8.345083237,7.36011998014874E-07,,,
17,1.401372,8.348057747,7.47582646454248E-07,,,
18,1.48895994,8.351078987,7.59153238050203E-07,,,
19,1.57655154,8.35403347,7.4179735065627E-07,,,
20,1.66413212,8.357035637,7.88079660196672E-07,,,
21,1.75171226,8.359992981,7.59153238050203E-07,,,
22,1.8392881,8.362990379,7.59153238050203E-07,,,
23,1.92686188,8.365972519,7.59153238050203E-07,,,
24,2.01445464,8.368967056,7.88079660196672E-07,,,
25,2.10204778,8.371963501,7.88079660196672E-07,,,
26,2.18963338,8.375623703,7.53367942252225E-07,,,
27,2.27720912,8.378582954,7.9386495599465E-07,,,
28,2.36480178,8.381587029,7.82294364398695E-07,,,
29,2.45239262,8.384545326,7.82294364398695E-07,,,
30,2.5399764,8.38756752,7.82294364398695E-07,,,
31,2.62756654,8.390533447,7.82294364398695E-07,,,
32,2.7151418,8.393567085,8.28576730782515E-07,,,
33,2.80271554,8.39652729,8.1700613918656E-07,,,
34,2.89030832,8.399521828,8.05435547590605E-07,,,
35,2.97789908,8.402474403,8.17006082343141E-07,,,
36,3.06548384,8.405493736,8.57503096085566E-07,,,
37,3.15306538,8.408481598,8.45932561333029E-07,,,
38,3.24065242,8.411462784,8.22791378141119E-07,,,
39,3.32822622,8.414459229,8.11220786545164E-07,,,
40,3.41581456,8.417488098,8.6907374452494E-07,,,
41,3.50339626,8.420516968,8.63288391883543E-07,,,
42,3.59098104,8.423488617,8.86429575075454E-07,,,
43,3.67858072,8.427117348,8.98000166671409E-07,,,
44,3.76616866,8.430138588,8.98000166671409E-07,,,
45,3.8537544,8.433107376,9.55853124651185E-07,,,
46,3.94133138,8.436125755,9.15355997221923E-07,,,
47,4.02890852,8.439092636,9.61638306762325E-07,,,
48,4.1164788,8.442085266,1.0194912647421E-06,,,
49,4.2040698,8.445040703,1.04263222056034E-06,,,
50,4.29168502,8.44805336,1.11784106593404E-06,,,
51,4.37928658,8.451037407,1.25090264191385E-06,,,
52,4.46688062,8.454030037,1.55752320551983E-06,,,
53,4.55445568,8.457045555,2.37324911722681E-06,,,
54,4.64203268,8.460050583,4.98819917993387E-06,,,
55,4.72964866,8.463037491,1.59166102093877E-05,,,
56,4.8172516,8.465969086,0.000633757,,,
57,4.90485582,8.468946457,0.001131101,,,
58,4.9924382,8.471964836,0.001723241,,,
59,5.08002544,8.475577354,0.00245693,,,
60,5.1676307,8.478615761,0.003125237,,,
61,5.255235,8.481573105,0.00383851,,,
62,5.34282756,8.484564781,0.004601681,,,
63,5.4304107,8.487528801,0.005397392,,,
64,5.51800052,8.490540504,0.00622308,,,
65,5.60558346,8.493519783,0.007032615,,,
66,5.69317606,8.496519089,0.007833838,,,
67,5.780761,8.499516487,0.00862339,,,
68,5.86834216,8.502537727,0.009406647,,,
69,5.9559172,8.505509377,0.010160792,,,
70,6.04349288,8.508478165,0.010899693,,,
71,6.13108078,8.511445999,0.011628789,,,
72,6.21868568,8.514463425,0.012371312,,,
73,6.30627648,8.517416,0.013079788,,,
74,6.39386818,8.520417213,0.013804754,,,
75,6.48145466,8.523391724,0.014507006,,,
76,6.5690517,8.527053833,0.015472815,,,
77,6.65664934,8.530008316,0.016123252,,,
78,6.7442391,8.533020973,0.016805673,,,
79,6.83181958,8.535993576,0.01746816,,,
80,6.9194053,8.538988113,0.018130926,,,
81,7.00699026,8.541987419,0.018785283,,,
82,7.09458496,8.545001984,0.019446176,,,
83,7.18217354,8.547968864,0.020072982,,,
84,7.26977528,8.550932884,0.020698994,,,
85,7.35737552,8.553900719,0.021321924,,,
86,7.44496554,8.556922913,0.021957617,,,
87,7.53254576,8.559875488,0.022557944,,,
88,7.62011598,8.562877655,0.023175973,,,
89,7.70772558,8.565871239,0.023779349,,,
90,7.79530918,8.568894386,0.024396041,,,
91,7.88290804,8.571825981,0.024963727,,,
92,7.97048254,8.575498581,0.025837136,,,
93,8.05808238,8.578476906,0.026386121,,,
94,8.1456894,8.581459045,0.026951643,,,
95,8.23328406,8.584460258,0.027518786,,,
96,8.32086052,8.587471962,0.028089866,,,
97,8.4084643,8.590506554,0.028662242,,,
98,8.4960576,8.593475342,0.029206259,,,
99,8.58365726,8.596445084,0.02974388,,,
100,8.6712476,8.599466324,0.030304801,,,

File: 9.1 V zener diode/data/9.1 V zener diode at 273.7-273.8K.csv
data points,time/s,voltage/V,current/A,time SD,voltage SD,current SD
1,0,8.549668312,8.92214643499756E-07,2.541289152,0.63996109,0.04869025
2,0.08760462,8.550987244,9.26926304600784E-07,,,
3,0.17518698,8.552647591,9.50067374105856E-07,,,
4,0.2627755,8.55396843,9.32711600398761E-07,,,
5,0.35036894,8.555652618,9.38496782509901E-07,,,
6,0.4379542,8.556981087,9.61637852014974E-07,,,
7,0.52554628,8.558631897,9.3849683935332E-07,,,
8,0.61313742,8.559928894,9.38496725666482E-07,,,
9,0.70072444,8.561608315,9.55852669903834E-07,,,
10,0.78832258,8.562948227,9.50067374105856E-07,,,
11,0.87590828,8.564590454,9.44282078307879E-07,,,
12,0.96350494,8.565930367,9.61637965701811E-07,,,
13,1.05109284,8.56762886,9.84779035206884E-07,,,
14,1.13868608,8.568962097,9.73208443610929E-07,,,
15,1.22626308,8.570565224,9.96349626802839E-07,,,
16,1.31385102,8.571895599,9.90564331004862E-07,,,
17,1.40144686,8.57357502,1.0310614015907E-06,,,
18,1.48903238,8.575566292,1.01370551419677E-06,,,
19,1.57661812,8.577212334,1.02527610579273E-06,,,
20,1.6642161,8.578544617,1.03106117421703E-06,,,
21,1.75179828,8.580210686,1.03106117421703E-06,,,
22,1.83938902,8.581541061,1.05420247109578E-06,,,
23,1.9269686,8.583197594,1.0484171752978E-06,,,
24,2.01455658,8.584534645,1.05998753952008E-06,,,
25,2.10215844,8.586208344,1.08891401850997E-06,,,
26,2.18973836,8.587564468,1.08891413219681E-06,,,
27,2.27733172,8.589206696,1.07155824480287E-06,,,
28,2.36492632,8.590592384,1.09469931430795E-06,,,
29,2.45250722,8.592235565,1.11205508801504E-06,,,
30,2.54011064,8.593559265,1.14676686280291E-06,,,
31,2.62769088,8.595226288,1.18147863759077E-06,,,
32,2.71527922,8.596539497,1.18726393338875E-06,,,
33,2.80289516,8.598232269,1.19883429761103E-06,,,
34,2.8905009,8.599561691,1.20461970709584E-06,,,
35,2.97812204,8.601202965,1.22776089028775E-06,,,
36,3.06572336,8.602511406,1.25668736927764E-06,,,
37,3.15333272,8.604175568,1.30875480408577E-06,,,
38,3.24092894,8.605516434,1.34346646518679E-06,,,
39,3.32853156,8.607159615,1.37239294417668E-06,,,
40,3.41612996,8.608506203,1.39553401368175E-06,,,
41,3.50373146,8.610191345,1.45338663060102E-06,,,
42,3.59133598,8.611530304,1.52280995280307E-06,,,
43,3.67893,8.613138199,1.64430059612641E-06,,,
44,3.76653472,8.614460945,1.707938963591E-06,,,
45,3.85412942,8.616135597,1.82942949322751E-06,,,
46,3.94172578,8.617465019,2.02612955035875E-06,,,
47,4.02932482,8.619113922,2.2633250864601E-06,,,
48,4.11690924,8.620432854,2.56415955846023E-06,,,
49,4.20450834,8.62215519,3.17740023092483E-06,,,
50,4.2920991,8.623458862,3.75592844648054E-06,,,
51,4.37968236,8.62543869,5.5320092542388E-06,,,
52,4.46727444,8.627099991,8.51142522151349E-06,,,
53,4.55486474,8.62878418,1.6240557670244E-05,,,
54,4.64245056,8.630116463,0.000366805,,,
55,4.7300617,8.631755829,0.000660471,,,
56,4.8176487,8.633065224,0.000873057,,,
57,4.90525694,8.634717941,0.001146868,,,
58,4.9928463,8.63604641,0.0013764,,,
59,5.08044756,8.637712479,0.001698889,,,
60,5.16804506,8.639018059,0.001956224,,,
61,5.25563846,8.640709877,0.002312347,,,
62,5.34324434,8.642028809,0.002579245,,,
63,5.4308354,8.643677711,0.002937303,,,
64,5.51843342,8.644982338,0.0032056,,,
65,5.60601254,8.646659851,0.003584981,,,
66,5.693623,8.647995949,0.003868025,,,
67,5.78121832,8.649633408,0.004247717,,,
68,5.86880154,8.650976181,0.004531561,,,
69,5.95640508,8.652676582,0.004939377,,,
70,6.04399986,8.654018402,0.00522638,,,
71,6.1316073,8.655620575,0.005612883,,,
72,6.21921018,8.65694809,0.005901891,,,
73,6.30680684,8.658619881,0.006315278,,,
74,6.39441128,8.659945488,0.006595349,,,
75,6.48199262,8.66159153,0.007000311,,,
76,6.56959806,8.662934303,0.007273382,,,
77,6.65721976,8.664643288,0.007698142,,,
78,6.74480696,8.665947914,0.007955589,,,
79,6.8324073,8.667581558,0.008343195,,,
80,6.92000318,8.668917656,0.00860191,,,
81,7.00761136,8.670592308,0.009001436,,,
82,7.09520672,8.671927452,0.009252396,,,
83,7.18281006,8.673585892,0.009636829,,,
84,7.2704012,8.675666809,0.010170829,,,
85,7.3580055,8.677305222,0.01051262,,,
86,7.44558968,8.67862606,0.010735423,,,
87,7.53319742,8.680294037,0.011100663,,,
88,7.6207778,8.681601524,0.011317346,,,
89,7.70837158,8.683289528,0.011691681,,,
90,7.79596958,8.684614182,0.01190997,,,
91,7.88355552,8.686263084,0.012262198,,,
92,7.97115966,8.687562943,0.012471182,,,
93,8.05875196,8.68923378,0.012827351,,,
94,8.14634436,8.69056797,0.013044152,,,
95,8.2339434,8.692214012,0.013385048,,,
96,8.3215378,8.693547249,0.013602233,,,
97,8.40913436,8.695234299,0.01395792,,,
98,8.49673588,8.696569443,0.014167529,,,
99,8.58434952,8.698176384,0.014483031,,,
100,8.67194122,8.699509621,0.014687554,,,
